Repository: tonghui666/Dielectric-phy

File: __主题__：电介质物理的核心知识图谱，包括概述、恒定电场中电介质的极化、恒定电场中电介质的电导、交变电场中电介质的损耗等方面的内容，还涉及不同类型电介质的特点和各种.md
# 电介质物理核心知识图谱（完整版）

## 一、电介质物理概述

### 1.1 核心定义与特点



* **电介质定义**：在电场作用下具有极化能力并能长期存在电场的物质，核心功能是储能，区别于导体（静电平衡时内部场强为零），其内部始终存在电场。

* **核心特性**：无自由载流子，通过极化传递电场影响，具有绝缘性、极化性、电导性、损耗特性及击穿特性。

* **能带差异**：禁带宽度 $E_g$ 较大（1.5\~7eV），电子难以从满带激发至导带，区别于半导体（$E_g$ 较小）和导体（$E_g=0$，满带与导带重合）。

### 1.2 研究内容



1. 极化：电场作用下束缚电荷的重排过程（位移极化、转向极化等）及规律；

2. 电导：微弱电流的传导机制（载流子类型、迁移规律）；

3. 损耗：电场能量向热能的转化（极化损耗、漏导损耗）；

4. 击穿：强电场下绝缘性能的破坏机制及极限电场强度。

### 1.3 分类体系



| 分类维度  | 具体类型  | 典型示例                  |
| ----- | ----- | --------------------- |
| 组成特性  | 无机电介质 | 云母、玻璃、电子陶瓷（$Al_2O_3$） |
|       | 有机电介质 | 矿物油、纸、聚四氟乙烯           |
| 聚集态   | 气体介质  | 空气、氦气                 |
|       | 液体介质  | 电容器油、硅油               |
|       | 固体介质  | 石英、塑料、电子陶瓷            |
| 分子极性  | 极性介质  | 水、酒精（固有偶极矩）           |
|       | 非极性介质 | 聚四氟乙烯、苯（正负电荷中心重合）     |
| 结构有序性 | 晶体介质  | 石英、NaCl 晶体            |
|       | 非晶态介质 | 玻璃、塑料                 |

### 1.4 发展历程与中国贡献



* **学科地位**：从物理学分离的独立分支，是电子信息功能材料与器件的核心基础。

* **中国奠基人**：


  * 陈季丹：1955 年首开电介质物理课程，创建西安交大绝缘研究室，合著《电介质物理学》；

  * 方俊鑫：在复旦大学建立电介质物理专业点，开拓固体光学与电介质结合研究；

  * 姚熹：中国铁电陶瓷研究奠基人，中科院院士，深耕电介质材料与器件集成。

* **核心应用领域**：电容器、光电子器件、微波通信、LTCC 基板、铁电存储器、MEMS 等。

## 二、恒定电场中电介质的极化

### 2.1 静电学基础定律

#### 2.1.1 核心物理量与定律



* **库仑定律**：两点电荷间作用力 $  \vec{F}=K \frac{q_1 q_2}{\varepsilon_r r^2} \vec{r}_{12}  $，SI 单位制中 $  K=\frac{1}{4\pi\varepsilon_0}  $，$  \varepsilon_0=8.85Ã10^{-12}F/m  $（真空介电常数）；

* **电场强度**：单位电荷所受电场力 $  \vec{E}=\frac{\vec{F}}{q}  $，满足叠加定理（空间总场强为各点电荷场强矢量和）；

* **电势**：电场中某点单位正电荷的电势能，点电荷电势 $  \varphi=\frac{Q}{4\pi\varepsilon_0 r}  $；

* **高斯定理**：真空中闭合面电通量 $  \oint_{S} \vec{E} \cdot d\vec{S}=\frac{\sum q_i}{\varepsilon_0}  $，有介质时推广为 $  \oint_{S} \vec{D} \cdot d\vec{S}=\sum q_0  $（$  \vec{D}=\varepsilon_0\varepsilon_r\vec{E}  $，$  q_0  $ 为自由电荷）。

#### 2.1.2 平行极板电场计算



* 真空时：$  E=\frac{\sigma_0}{\varepsilon_0}  $（$  \sigma_0  $ 为极板电荷面密度）；

* 有介质时：束缚电荷产生附加电场 $  E'  $，总场强 $  E=E_0+E'<E_0  $，电位移 $  D=\varepsilon_0\varepsilon_r E=\sigma_0  $。

### 2.2 介电常数与电极化强度



* **介电常数**：表征极化能力的宏观参数，$  \varepsilon=\varepsilon_0\varepsilon_r  $，$  \varepsilon_r=\frac{C}{C_0}  $（$  C  $ 为介质电容，$  C_0  $ 为真空电容），$  \varepsilon_r>1  $；

* **电极化强度**：单位体积内偶极矩矢量和 $  \vec{P}=N\vec{\mu}  $（$  N  $ 为单位体积分子数，$  \vec{\mu}=q\vec{l}  $ 为分子偶极矩）；

* **核心关系**：$  \vec{P}=\varepsilon_0(\varepsilon_r-1)\vec{E}=\chi\varepsilon_0\vec{E}  $（$  \chi  $ 为极化系数），束缚电荷面密度 $  \sigma'=P\cos\theta  $（$  \theta  $ 为极化强度与介质表面法线夹角）。

### 2.3 微观极化机制



| 极化类型   | 核心原理                | 特征参数                                                               | 建立时间                     | 适用介质           |
| ------ | ------------------- | ------------------------------------------------------------------ | ------------------------ | -------------- |
| 电子位移极化 | 电场作用下电子云与原子核相对位移    | 电子极化率 $  \alpha_e=4\pi\varepsilon_0 r^3  $（$  r  $ 为原子半径）          | $  10^{-14}~10^{-15}s  $ | 所有介质（无极性 / 极性） |
| 离子位移极化 | 离子晶体中正、负离子沿电场反向相对位移 | 离子极化率 $  \alpha_i=\frac{q^2}{K}  $（$  K  $ 为准弹性系数）                 | $  10^{-12}~10^{-13}s  $ | 离子晶体（如 NaCl）   |
| 转向极化   | 极性分子在电场中克服热运动定向排列   | 转向极化率 $  \alpha_d=\frac{\mu_0^2}{3kT}  $（$  \mu_0  $ 为固有偶极矩）       | $  10^{-6}~10^{-2}s  $   | 极性介质（如水、酒精）    |
| 空间电荷极化 | 非均匀介质中自由电荷的定向积聚     | 空间电荷极化率 $  \alpha_s  $ 与缺陷浓度相关                                     | 毫秒～秒级                    | 非均匀介质、有缺陷晶体    |
| 热离子极化  | 弱束缚离子的热激活跃迁         | 热离子极化率 $  \alpha_T=\frac{q^2\delta^2}{12kT}  $（$  \delta  $ 为跃迁距离） | $  10^{-6}~10^{-2}s  $   | 含杂质 / 缺陷的离子介质  |

### 2.4 有效电场与核心方程

#### 2.4.1 洛仑兹模型（$  E_2=0  $ 适用场景）



* 模型假设：选取含考察分子的洛仑兹球（半径 $  10^{-5}~10^{-6}cm  $），球外视为连续介质，球内分子作用抵消；

* 有效电场（洛仑兹场）：$  E_i=E+\frac{P}{3\varepsilon_0}=\frac{E}{3}(\varepsilon_r+2)  $；

* 适用范围：低气压气体、非极性液体、立方点阵晶体（如 NaCl、金刚石）。

#### 2.4.2 克劳修斯 - 莫索缔方程



* 核心形式：$  \frac{\varepsilon_r-1}{\varepsilon_r+2}=\frac{N\alpha}{3\varepsilon_0}  $（联系宏观 $  \varepsilon_r  $ 与微观 $  N  $、$  \alpha  $）；

* 特例：


  * 非极性介质（仅电子极化）：$  \frac{n^2-1}{n^2+2}=\frac{N\alpha_e}{3\varepsilon_0}  $（洛仑兹 - 洛仑茨方程，$  n=\sqrt{\varepsilon_\infty}  $ 为折射率）；

  * 极性气体：$  \frac{\varepsilon_r-1}{\varepsilon_r+2}=\frac{N}{3\varepsilon_0}(\alpha_e+\frac{\mu_0^2}{3kT})  $（德拜方程雏形）。

#### 2.4.3 翁萨格模型（极性液体适用）



* 有效电场分解：$  E_i=G+R  $（$  G  $ 为空腔电场，$  R  $ 为反作用电场）；

* 核心公式：$  G=\frac{3\varepsilon_r}{2\varepsilon_r+1}E  $，$  R=\frac{2(\varepsilon_r-1)\mu}{(2\varepsilon_r+1)4\pi\varepsilon_0 a^3}  $；

* 局限性：忽略分子近程作用，对强极性液体（如水、酒精）偏差较大。

## 三、恒定电场中电介质的电导

### 3.1 电导总论



* **核心定义**：电介质中微弱电流的传导过程，载流子为离子（主要）或电子，区别于导体的电子电导；

* **电导率公式**：$  \gamma=nq\mu  $（$  n  $ 为载流子浓度，$  q  $ 为载流子电荷，$  \mu  $ 为迁移率，单位 $  m^2/(VÂ·s)  $）；

* **电阻率范围**：$  10^9~10^{22}\OmegaÂ·m  $，介于导体（$  <10^{-6}\OmegaÂ·m  $）与半导体（$  10^{-6}~10^9\OmegaÂ·m  $）之间。

### 3.2 不同介质的电导机制

#### 3.2.1 气体介质电导



* 载流子来源：气体分子电离（体积电离）或电极电子逸出（表面电离），核心为正、负离子对；

* 平衡关系：电离速率 $  N  $ 等于复合速率 $  N'=\xi n^2  $（$  \xi  $ 为复合系数），平衡载流子浓度 $  n=\sqrt{\frac{N}{\xi}}  $；

* 迁移率公式：$  \mu=0.69\frac{qN_0\lambda}{\sqrt{3RTM}}  $（与温度 $  T  $、分子量 $  M  $ 相关，电子迁移率远大于离子）；

* 伏安特性：分欧姆区、饱和区、电流激增区（击穿前）。

#### 3.2.2 液体介质电导



| 电导类型 | 载流子              | 核心规律                                               | 影响因素                                          |
| ---- | ---------------- | -------------------------------------------------- | --------------------------------------------- |
| 离子电导 | 本征离子（分子热离解）、杂质离子 | $  \gamma=Ae^{-\frac{U_0}{kT}}  $（$  U_0  $ 为迁移位垒） | 温度（升高则 $  \gamma  $ 剧增）、杂质含量                  |
| 电泳电导 | 带电胶粒（乳化水、树脂颗粒）   | 华尔顿定律（$  \gamma\eta=å¸¸æ°  $，$  \eta  $ 为粘度）      | 介电常数（$  \gamma \propto \varepsilon^2  $）、胶粒浓度 |

#### 3.2.3 固体介质电导

##### （1）晶体无机电介质电导



* 本征离子电导：由热缺陷（肖特基缺陷、弗仑凯尔缺陷）提供载流子；


  * 肖特基缺陷：离子空位导电，浓度 $  n_s=Ne^{-\frac{U_s}{2kT}}  $；

  * 弗仑凯尔缺陷：填隙离子 + 空位导电，浓度 $  n_f=\sqrt{NN'}e^{-\frac{U_f}{2kT}}  $；

* 杂质离子电导：低温下占主导，电导率 $  \gamma=A'e^{-\frac{U'_0}{kT}}  $（$  U'_0  $ 为杂质激活能，远小于本征激活能）。

##### （2）无定形固体电导（以玻璃为例）



* 一价金属氧化物（$  Na_2O  $、$  Li_2O  $）：破坏玻璃网络结构，形成弱束缚离子，显著提高电导；

* 二价金属氧化物（$  CaO  $、$  BaO  $）：强化网络结构，提高迁移位垒，降低电导；

* 特殊效应：中和效应（混合碱金属氧化物使电导最小）、压抑效应（加入碱土金属氧化物降低电导）。

##### （3）表面电导



* 定义：电流沿介质表面流动，表面电导率 $  \gamma_s=\frac{I_s l}{U S}  $（$  I_s  $ 为表面电流）；

* 关键影响因素：表面水膜（亲水介质易形成连续水膜，$  \gamma_s  $ 剧增）、表面污染（导电尘埃使 $  \gamma_s  $ 增大 5\~10 个数量级）。

### 3.3 绝缘电阻与能量损耗



* 绝缘电阻：$  R=\rho\frac{d}{S}  $（$  \rho=\frac{1}{\gamma}  $ 为电阻率），工程上以加电压 1 分钟后的漏电流计算；

* 直流损耗功率：$  W=IU=\frac{U^2}{R}=\gamma E^2 V  $（$  V  $ 为介质体积），损耗能量转化为热能。

## 四、交变电场中电介质的损耗

### 4.1 复介电常数与复折射率

#### 4.1.1 复介电常数



* 定义：$  \varepsilon^*=\varepsilon'-i\varepsilon''  $，其中：


  * 实部 $  \varepsilon'  $：对应极化贡献（电容项），低频时趋近静态介电常数 $  \varepsilon_s  $；

  * 虚部 $  \varepsilon''  $：对应损耗贡献（损耗因子），$  \varepsilon''=\frac{\gamma}{\omega}  $（$  \omega=2\pi f  $ 为角频率）；

* 介质损耗角正切：$  \tg\delta=\frac{\varepsilon''}{\varepsilon'}=\frac{\gamma}{\omega\varepsilon}  $，表征损耗程度，与试样尺寸无关。

#### 4.1.2 复折射率



* 定义：$  n^*=n-ik  $（$  n  $ 为折射率，$  k  $ 为吸收系数）；

* 麦克斯韦关系：$  n^2-k^2=\varepsilon'  $，$  2nk=\varepsilon''  $；

* 色散现象：$  \varepsilon'  $ 随频率变化的特性，源于极化响应的滞后性。

### 4.2 介质损耗的类型与机制



| 损耗类型 | 产生原因                | 频率依赖性                                          |
| ---- | ------------------- | ---------------------------------------------- |
| 漏导损耗 | 载流子定向迁移（电导电流）       | $  \tg\delta \propto \frac{1}{\omega}  $，低频占主导 |
| 极化损耗 | 慢极化（转向、空间电荷极化）的滞后效应 | 中频出现峰值（反常分散）                                   |
| 共振损耗 | 原子 / 离子 / 电子振动的共振吸收 | 光频范围（红外 - 紫外）                                  |

### 4.3 弛豫现象与德拜方程

#### 4.3.1 弛豫基本概念



* 定义：极化建立 / 消失需经历时间的现象，表现为吸收电流（充电时）和残余电流（放电时）；

* 松弛时间 $  \tau  $：极化强度达到稳态值的 63.2%（或衰减至初始值 1/e）的时间，与温度呈指数关系 $  \tau=\tau_0 e^{\frac{U}{kT}}  $。

#### 4.3.2 德拜方程（单一松弛时间）



* 核心形式：

$ 
  \varepsilon_r^*(\omega)=\varepsilon_\infty+\frac{\varepsilon_s-\varepsilon_\infty}{1+i\omega\tau}
   $

分解为实部和虚部：

$ 
  \varepsilon'=\varepsilon_\infty+\frac{\varepsilon_s-\varepsilon_\infty}{1+\omega^2\tau^2}, \quad \varepsilon''=\frac{(\varepsilon_s-\varepsilon_\infty)\omega\tau}{1+\omega^2\tau^2}
   $



* 频率特性：


  * $  \omega\tau \ll 1  $（低频）：$  \varepsilon'\approx\varepsilon_s  $，$  \varepsilon''\approx0  $；

  * $  \omega\tau = 1  $（共振频率）：$  \varepsilon''  $ 达峰值 $  \frac{\varepsilon_s-\varepsilon_\infty}{2}  $；

  * $  \omega\tau \gg 1  $（高频）：$  \varepsilon'\approx\varepsilon_\infty  $，$  \varepsilon''\approx0  $；

* 温度特性：温度升高，$  \tau  $ 减小，$  \varepsilon'  $、$  \varepsilon''  $ 峰值向高频移动。

### 4.4 拓展理论与修正



* **Kramers-Krönig 关系式**：描述 $  \varepsilon'  $ 与 $  \varepsilon''  $ 的积分关系，无需已知松弛函数即可关联频域响应；

* **柯尔 - 柯尔圆弧**：实际介质存在松弛时间分布，$  \varepsilon''-\varepsilon'  $ 曲线为圆弧（非半圆），偏离德拜理想模型；

* **计及漏电导的损耗**：$  \tg\delta=\frac{(\varepsilon_s-\varepsilon_\infty)\omega\tau}{(1+\omega^2\tau^2)\varepsilon'}+\frac{\gamma}{\omega\varepsilon'}  $，高频时极化损耗主导，低频时漏导损耗主导。

### 4.5 等效电路



* 串联等效电路：$  R_s  $（损耗电阻）+ $  C_s  $（极化电容），$  \tg\delta=\omega C_s R_s  $；

* 并联等效电路：$  R_p  $（绝缘电阻）+ $  C_p  $（电容），$  \tg\delta=\frac{1}{\omega C_p R_p}  $；

* 等效关系：$  C_s\approx C_p=C  $，$  R_p\approx R_s(1+\tg^2\delta)  $（$  \tg\delta \ll 1  $ 时 $  R_p\approx R_s  $）。

## 五、强电场下的介质击穿

### 5.1 击穿总论



* **定义**：强电场下电介质绝缘性能突然破坏，电流剧增的现象，对应的电压为击穿电压 $  U_b  $，击穿电场强度 $  E_b=\frac{U_b}{d}  $（$  d  $ 为介质厚度）；

* **不可逆性**：固体 / 液体介质击穿后绝缘性能永久丧失，气体介质击穿后可通过撤去电压恢复（绝缘恢复）；

* **强电场界定**：凝聚态介质击穿电场约 $  10^5~10^6 V/cm  $，属于宏观强电场、微观弱电场（不直接破坏原子结构）。

### 5.2 击穿类型



| 击穿类型      | 主导机制                       | 影响因素             |
| --------- | -------------------------- | ---------------- |
| 本征击穿（电击穿） | 电子雪崩电离（电子从电场获能，撞击分子产生新载流子） | 介质禁带宽度、温度（低温占主导） |
| 热击穿       | 损耗功率＞散热功率，温度升高导致电导率激增      | 环境温度、散热条件、电场频率   |
| 放电击穿      | 介质内部空隙 / 表面的局部放电，逐步扩展至整体   | 介质均匀性、空隙尺寸、气压    |

### 5.3 气体介质击穿（汤逊放电理论）



* 核心过程：电场中电子加速→碰撞电离产生正离子 + 电子→正离子撞击阴极发射更多电子→雪崩效应→电流无限增大；

* 放电形式：


  * 火花放电：常压下发生，明亮断续火花，电源功率较小时瞬时熄灭；

  * 辉光放电：低气压下发生，均匀明暗相间辉光，电流小、电极温度低（如溅射工艺）；

  * 电晕放电：不均匀电场下，电极尖端出现暗蓝色微光，局部放电；

  * 电弧放电：电源功率大时，火花放电发展为连续弧光，温度极高（如电弧焊接）。

## 六、核心知识关系网络

### 6.1 层级关系



* **包含关系**：电介质物理包含极化、电导、损耗、击穿四大核心模块； each 模块包含特定机制（如极化包含 5 种微观机制）；

* **依赖关系**：介电常数依赖极化强度，损耗依赖电导与弛豫极化，击穿依赖电场强度与介质电导 / 损耗；

* **递进关系**：静电学基础→极化 / 电导（弱电场）→损耗（交变电场）→击穿（强电场）。

### 6.2 关键公式汇总（核心必记）



1. 极化强度：$  P=\varepsilon_0(\varepsilon_r-1)E=N\mu  $；

2. 克劳修斯 - 莫索缔方程：$  \frac{\varepsilon_r-1}{\varepsilon_r+2}=\frac{N\alpha}{3\varepsilon_0}  $；

3. 电导率：$  \gamma=nq\mu  $；

4. 复介电常数：$  \varepsilon^*=\varepsilon'-i\varepsilon''  $，$  \tg\delta=\frac{\varepsilon''}{\varepsilon'}  $；

5. 德拜方程：$  \varepsilon_r^*=\varepsilon_\infty+\frac{\varepsilon_s-\varepsilon_\infty}{1+i\omega\tau}  $；

6. 击穿电场强度：$  E_b=\frac{U_b}{d}  $。

> （注：文档部分内容可能由 AI 生成）

File: 习题.md
# 电介质物理基础题集（选择题+填空题）
## 一、绪论部分
### （一）选择题（共50题）
1. 电介质的核心特点是在电场作用下具有极化能力并能长期存在电场，其主要作用是（  ）
A. 导电  B. 储能  C. 发热  D. 放电
答案：B
2. 静电场中，导体达到静电平衡时的特征是（  ）
A. 导体内场强不为零  B. 导体表面场强与表面平行
C. 导体是等势体  D. 导体内部存在自由电荷移动
答案：C
3. 电介质与导体的本质区别在于（  ）
A. 电介质不能导电  B. 电介质内部无自由电荷
C. 电介质在静电平衡下内部仍有电场  D. 电介质的电阻率极低
答案：C
4. 从能带理论来看，电介质的禁带宽度Eg满足（  ）
A. Eg=0  B. Eg较小  C. Eg较大  D. 与导体相同
答案：C
5. 半导体的禁带宽度特点是（  ）
A. Eg=0  B. Eg较小  C. Eg较大  D. 大于电介质的Eg
答案：B
6. 导体的能带结构特征是（  ）
A. 满带与导带重合，Eg=0  B. 满带与导带分离，Eg较小
C. 满带与导带分离，Eg较大  D. 只有满带，无导带
答案：A
7. 电介质物理研究的核心内容不包括（  ）
A. 极化  B. 电导  C. 电磁感应  D. 击穿
答案：C
8. 表征电介质极化特性的宏观物理量是（  ）
A. 电导率  B. 介电常数  C. 损耗角正切  D. 击穿场强
答案：B
9. 电介质的绝缘性能好坏主要通过研究（  ）来判断
A. 极化强度  B. 漏电流  C. 介电常数  D. 偶极矩
答案：B
10. 下列不属于电介质研究内容的是（  ）
A. 极化机制  B. 电导特性  C. 磁场感应  D. 介质损耗
答案：C
11. 按组成特性分类，电介质可分为无机和有机两类，下列属于无机电介质的是（  ）
A. 矿物油  B. 纸  C. 云母  D. 有机高分子聚合物
答案：C
12. 按聚集态分类，空气属于（  ）电介质
A. 固体  B. 液体  C. 气体  D. 复合
答案：C
13. 石英属于按原子排列有序化程度分类中的（  ）电介质
A. 晶体  B. 非晶态  C. 均匀  D. 非均匀
答案：A
14. 玻璃属于按原子排列有序化程度分类中的（  ）电介质
A. 晶体  B. 非晶态  C. 极性  D. 非极性
答案：B
15. 极性电介质的分子特点是（  ）
A. 无外电场时正负电荷重合  B. 无外电场时正负电荷不重合
C. 分子偶极矩矢量和为零  D. 不能被极化
答案：B
16. 非极性电介质的分子特点是（  ）
A. 无外电场时正负电荷重合  B. 无外电场时正负电荷不重合
C. 分子偶极矩矢量和不为零  D. 只能发生转向极化
答案：A
17. 复合电介质属于按（  ）分类的类型
A. 组成特性  B. 聚集态  C. 均匀度  D. 分子电荷分布
答案：C
18. 电介质物理作为独立分支，其研究对象是（  ）
A. 导体  B. 半导体  C. 电介质  D. 所有物质
答案：C
19. 下列属于电介质应用的是（  ）
A. 电线芯材  B. 铁电存储器  C. 电池电极  D. 电阻丝
答案：B
20. 我国电介质物理学的先驱和奠基人是（  ）
A. 方俊鑫  B. 陈季丹  C. 姚熹  D. 李龙土
答案：B
21. 最早在上海交通大学开设电介质物理课程的是（  ）
A. 陈季丹  B. 方俊鑫  C. 姚熹  D. 谢希德
答案：A
22. 方俊鑫被尊为国内电介质物理的开拓者和奠基人，他在复旦大学创建了（  ）专业点
A. 电气绝缘  B. 固体物理及半导体物理  C. 电子工程  D. 材料科学
答案：B
23. 姚熹是我国铁电陶瓷研究的主要奠基人之一，他的研究领域不包括（  ）
A. 电介质材料与器件  B. 纳米复合功能材料  C. 超导材料  D. 集成铁电器件
答案：C
24. 国际上最重视电介质研究的国家不包括（  ）
A. 中国  B. 美国  C. 日本  D. 巴西
答案：D
25. 电介质物理与其他学科交叉发展，下列不属于其交叉学科的是（  ）
A. 晶体学  B. 高分子材料学  C. 天体物理学  D. 电磁场与微波技术
答案：C
26. 表征电介质极化的基本物理量是（  ）
A. 电导率  B. 介电常数  C. 击穿场强  D. 损耗角正切
答案：B
27. 电容量的单位是（  ）
A. 欧姆  B. 法拉  C. 西门子  D. 伏特
答案：B
28. 1微法（μF）等于（  ）法拉
A. 1×10^-3  B. 1×10^-6  C. 1×10^-9  D. 1×10^-12
答案：B
29. 1皮法（pF）等于（  ）法拉
A. 1×10^-6  B. 1×10^-9  C. 1×10^-12  D. 1×10^-15
答案：C
30. 真空介电常数ε₀的近似值为（  ）F/m
A. 8.85×10^-12  B. 8.85×10^-10  C. 1×10^-12  D. 1×10^-10
答案：A
31. 相对介电常数εᵣ是（  ）
A. 有量纲的物理量  B. 纯数  C. 单位为法拉  D. 小于1的物理量
答案：B
32. 云母的相对介电常数εᵣ约为（  ）
A. 1  B. 7  C. 100  D. 1000
答案：B
33. 下列电介质中相对介电常数最大的是（  ）
A. 酒精  B. 纯绝缘油  C. 空气  D. 二氧化钛（TiO₂）
答案：D
34. 空气的相对介电常数与（  ）接近
A. 0  B. 1  C. 10  D. 100
答案：B
35. 电介质的极化能力越强，其介电常数ε值（  ）
A. 越小  B. 越大  C. 不变  D. 与极化能力无关
答案：B
36. 现代电子工业要求电容器小型化，应选用（  ）的电介质
A. 介电常数小  B. 介电常数大  C. 电阻率小  D. 损耗角正切大
答案：B
37. 目前最小尺寸的电容器型号是（  ）
A. 1206型  B. 0603型  C. 0201型  D. 01005型
答案：D
38. 电介质物理的研究内容不包括（  ）
A. 极化  B. 电导  C. 磁场  D. 击穿
答案：C
39. 下列属于有机电介质的是（  ）
A. 云母  B. 玻璃  C. 矿物油  D. 电子陶瓷
答案：C
40. 下列属于固体电介质的是（  ）
A. 空气  B. 电容器油  C. 纸  D. 酒精
答案：C
41. 电介质的极化是指在电场作用下，其内部（  ）的现象
A. 自由电荷定向移动  B. 束缚电荷形成电极化
C. 产生电流  D. 发生击穿
答案：B
42. 电介质的击穿是指在（  ）作用下导致破坏的现象
A. 弱电场  B. 强电场  C. 低温  D. 高温
答案：B
43. 电介质的损耗是指在电场作用下（  ）的耗散
A. 电能  B. 磁能  C. 热能  D. 机械能
答案：A
44. 绝缘电阻的单位是（  ）
A. 欧姆  B. 法拉  C. 西门子  D. 伏特
答案：A
45. 损耗角正切值tgδ的物理意义是（  ）
A. 表征极化能力  B. 表征绝缘性能  C. 表征能量损耗程度  D. 表征击穿强度
答案：C
46. 介电强度Eb的单位是（  ）
A. V/m  B. Ω·m  C. F/m  D. S/m
答案：A
47. 陈季丹教授与刘子玉合编的著作是（  ）
A. 《电介质理论基础》  B. 《电介质物理学》  C. 《固体物理学》  D. 《光波导的微观量子理论》
答案：B
48. 方俊鑫与谢希德等合著的著作是（  ）
A. 《电介质物理学》  B. 《固体物理学》  C. 《电介质理论基础》  D. 《无线电原理》
答案：B
49. 殷之文主编的《电介质物理学》（第二版）出版于（  ）年
A. 1982  B. 1991  C. 2003  D. 2000
答案：C
50. 孙目珍编写的《电介质物理基础》由（  ）出版社出版
A. 机械工业出版社  B. 科学出版社  C. 华南理工大学出版社  D. 西安交通大学出版社
答案：C

### （二）填空题（共50题）
1. 电介质是在电场作用下具有（  ）并能在其中长期存在电场的一种物质，主要作用是（  ）。
答案：极化能力；储能
2. 静电场中，导体的自由电子在电场作用下发生（  ），而电介质在静电平衡下内部（  ）电场存在。
答案：静电感应；仍有
3. 导体达到静电平衡时，导体内任何一点场强为（  ），导体表面场强与表面（  ），整个导体是（  ）。
答案：零；垂直；等势体
4. 从能带理论来看，电介质的基态被（  ）占据，基态与第一激发态之间被（  ）隔开，禁带宽度Eg（  ）。
答案：满带；很宽的禁带；较大
5. 导体的满带与导带（  ），禁带宽度Eg（  ）；半导体的禁带宽度Eg（  ）。
答案：重合；=0；较小
6. 电介质物理的研究内容包括（  ）、（  ）、（  ）和（  ）四个核心方面。
答案：极化；电导；损耗；击穿
7. 电介质的极化是指其内部束缚电荷在电场作用下以（  ）方式传递和记录电的影响，而不是以（  ）方式。
答案：感应（极化）；传导
8. 电介质的绝缘性能好坏通过研究其在电场作用下的（  ）来判断。
答案：漏电流
9. 电介质按组成特性可分为（  ）和（  ）两类。
答案：无机电介质；有机电介质
10. 无机电介质的典型例子有（  ）、（  ）、（  ）等；有机电介质的典型例子有（  ）、（  ）、（  ）等。
答案：云母；玻璃；电子陶瓷；矿物油；纸；有机高分子聚合物
11. 电介质按聚集态可分为（  ）、（  ）和（  ）三类，对应的典型例子分别是（  ）、（  ）、（  ）。
答案：气体介质；液体介质；固体介质；空气；电容器油；电子陶瓷
12. 电介质按原子排列的有序化程度可分为（  ）和（  ），典型例子分别是（  ）和（  ）。
答案：晶体；非晶态；石英；玻璃
13. 极性电介质由（  ）分子组成，非极性电介质由（  ）分子组成。
答案：正负电荷不重合的极性；正负电荷重合的中性
14. 电介质按均匀度可分为（  ）和（  ），其中（  ）又称为复合介质。
答案：均匀电介质；非均匀电介质；非均匀电介质
15. 表征电介质介电性能的参数主要有（  ）、（  ）、（  ）、（  ）、（  ）和（  ）。
答案：电容量C；介电常数ε；电容量温度系数α_c；绝缘电阻IR；损耗角正切值tgδ；介电强度Eb
16. 电容量C的定义式为（  ），单位是（  ）。
答案：C=Q/V；法拉（F）
17. 介电常数ε的定义式为（  ），其中ε₀是（  ），εᵣ是（  ）。
答案：ε=ε₀εᵣ；真空介电常数；相对介电常数
18. 真空介电常数ε₀的近似值为（  ）F/m，它是一个（  ）常量。
答案：8.85×10^-12；普适
19. 相对介电常数εᵣ是（  ）与（  ）的比值，是一个（  ）的纯数。
答案：电介质的介电常数；真空介电常数；大于1
20. 1μF=（  ）nF，1nF=（  ）pF。
答案：1000；1000
21. 当电介质代替真空时，电容器的电容量将（  ），增大的倍数等于该电介质的（  ）。
答案：增大；相对介电常数εᵣ
22. 电介质的介电常数越大，在相同尺寸的电极系统中，电容器的电容量（  ），这有利于电子设备的（  ）。
答案：越大；小型化
23. 陈季丹教授于（  ）年在上海交通大学首先开设了电介质物理课程，他是我国电介质物理学教学的（  ）和（  ）。
答案：1955；先驱；奠基人
24. 方俊鑫在复旦大学创建了（  ）和（  ）专业点，后来又主持建立了（  ）专业点。
答案：固体物理；半导体物理；电介质物理
25. 姚熹是国际知名的材料科学家，他是我国（  ）研究方面的主要奠基人之一，1991年当选为（  ）院士。
答案：铁电陶瓷；中国科学院
26. 李龙土院士的研究方向是（  ），他走出了一条（  ）—（  ）—（  ）—（  ）相衔接的良性循环之路。
答案：电子材料与元器件；基础性研究；新材料研制；器件应用；成果转化
27. 李言荣院士长期从事（  ）的教学和科研工作，研究领域包括高温超导薄膜、（  ）、纳米介电薄膜等。
答案：电子材料与元器件；铁电薄膜与应用
28. 电介质物理是从事（  ）、（  ）、（  ）的生产、试制、研究领域内科技工作者的必备基础理论。
答案：新型电子元件；器件；组件
29. 电介质物理与（  ）、（  ）、（  ）等学科交叉发展，应用于光电子学器件、微波通信等领域。
答案：晶体学；高分子材料学；电磁场与微波技术
30. 常见的电介质极化类型有（  ）、（  ）、（  ）和（  ）等。
答案：电子位移极化；离子位移极化；转向极化；空间电荷极化
31. 电子位移极化的建立时间约为（  ）秒，属于（  ）极化。
答案：10^-14～10^-15；快
32. 离子位移极化的建立时间约为（  ）秒，属于（  ）极化。
答案：10^-12～10^-13；快
33. 转向极化的建立时间约为（  ）秒，属于（  ）极化，与（  ）有关。
答案：10^-6～10^-2；慢；热运动
34. 空间电荷极化是非均匀介质或存在（  ）的介质所表现出的主要极化形式之一。
答案：缺陷
35. 极化强度P的定义是电介质（  ）的偶极矩，单位是（  ）。
答案：每单位体积；C/m²
36. 电偶极矩μ的定义式为（  ），方向规定为由（  ）指向（  ）。
答案：μ=q·l；负电荷；正电荷
37. 束缚电荷是介质（  ）的宏观标志，它不能离开（  ）。
答案：极化；电介质
38. 电介质的极化强度P与束缚电荷面密度σ'的关系为（  ）（当介质表面法线与电场方向平行时）。
答案：P=σ'
39. 线性电介质的极化强度P与电场强度E的关系为（  ），其中χ是（  ）。
答案：P=χε₀E；极化系数
40. 电位移矢量D的定义式为（  ），在各向同性电介质中，D与E的关系为（  ）。
答案：D=ε₀E+P；D=ε₀εᵣE
41. 库仑定律的表达式为（  ），其中εᵣ是（  ），K是（  ）。
答案：F=K·q₁q₂/(εᵣr²)·r₁₂；相对介电常数；比例常数
42. 电场强度E的定义式为（  ），单位是（  ）。
答案：E=F/q；V/m（或N/C）
43. 电场叠加定理指出，空间某点的总电场强度是各个点电荷在该点产生的电场强度的（  ）和。
答案：矢量
44. 电势φ的单位是（  ），与点电荷Q相距r处的电势表达式为（  ）。
答案：伏特（V）；φ=Q/(4πε₀r)
45. 高斯定理在真空中的表达式为（  ），它表明闭合面的电通量等于该面所包围的电量代数和除以（  ）。
答案：∮_S E·dS=Σqᵢ内/ε₀；真空介电常数ε₀
46. 无限大均匀带电平行极板在真空中的电场强度E=（  ），其中σ₀是（  ）。
答案：σ₀/ε₀；电荷面密度
47. 有介质时的高斯定理表达式为（  ），其中D是（  ），Q是闭合面所包围的（  ）。
答案：∮_S D·dS=Q；电位移矢量；自由电荷的代数和
48. 平行极板电容器的电容量公式为（  ），其中A是（  ），d是（  ）。
答案：C=ε₀εᵣA/d；极板面积；极间距离
49. 电介质的介电常数ε是综合反映其（  ）行为的宏观物理量。
答案：极化
50. 提高电介质介电常数的途径有（  ）、（  ）和（  ）。
答案：提高单位体积内的分子数N；选用分子极化率α大的质粒；选用内部有效电场Ei大的介质材料

## 二、恒定电场中的极化部分
### （一）选择题（共50题）
1. 下列哪种极化机制是所有电介质在恒定电场中都会发生的（  ）
A. 电子位移极化  B. 离子位移极化  C. 转向极化  D. 空间电荷极化
答案：A
2. 电子位移极化的物理本质是（  ）
A. 极性分子定向排列  B. 正负离子相对位移  C. 电子云相对于原子核位移  D. 空间电荷重新分布
答案：C
3. 离子位移极化主要发生在（  ）中
A. 非极性液体  B. 离子晶体  C. 极性气体  D. 非晶态固体
答案：B
4. 转向极化的发生条件是电介质由（  ）组成
A. 非极性分子  B. 极性分子  C. 离子  D. 电子
答案：B
5. 空间电荷极化主要发生在（  ）中
A. 均匀介质  B. 非均匀介质或有缺陷的介质  C. 极性液体  D. 气体介质
答案：B
6. 极化率α是描述（  ）的微观物理量
A. 电介质的宏观极化特性  B. 分子的极化能力  C. 电场的强度  D. 电荷的多少
答案：B
7. 电子位移极化率αₑ与原子半径r的关系为（  ）
A. αₑ与r成正比  B. αₑ与r²成正比  C. αₑ与r³成正比  D. αₑ与r无关
答案：C
8. 对于同族元素，电子极化率αₑ的变化规律是（  ）
A. 自上而下增大  B. 自上而下减小  C. 无规律  D. 保持不变
答案：A
9. 在同一周期中，电子极化率αₑ的变化趋势取决于（  ）
A. 电子数增多和原子半径减小的竞争  B. 仅电子数增多  C. 仅原子半径减小  D. 温度变化
答案：A
10. 有效电场Ei是指（  ）
A. 外加宏观电场  B. 分子周围的局部电场  C. 附加电场  D. 极化电荷产生的电场
答案：B
11. 洛仑兹模型用于计算（  ）
A. 宏观电场  B. 有效电场  C. 极化强度  D. 介电常数
答案：B
12. 洛仑兹模型中，球外介质被视为（  ）的连续介质
A. 介电常数为1  B. 介电常数为ε  C. 电导率为0  D. 极化率为0
答案：B
13. 洛仑兹模型中，球的半径应满足（  ）
A. 比分子间距离小  B. 比电极间距离大  C. 比分子间距离大且比电极间距离小  D. 无限制
答案：C
14. 对于具有立方点阵结构的离子晶体，洛仑兹模型中球内其他分子的作用电场E₂（  ）
A. 等于0  B. 大于0  C. 小于0  D. 无法确定
答案：A
15. 洛仑兹场的表达式为（  ）
A. Ei=E+P/(3ε₀)  B. Ei=E+P/ε₀  C. Ei=E-P/(3ε₀)  D. Ei=E-P/ε₀
答案：A
16. 克劳修斯-莫索缔方程（克-莫方程）建立了（  ）之间的关系
A. 宏观介电常数与微观极化率  B. 宏观电场与微观电场  C. 极化强度与介电常数  D. 电导率与介电常数
答案：A
17. 克-莫方程的表达式为（  ）
A. (ε-1)/(ε+2)=Nα/(3ε₀)  B. (ε+1)/(ε-2)=Nα/(3ε₀)  C. (ε-1)/(ε+2)=3Nα/ε₀  D. (ε+1)/(ε-2)=3Nα/ε₀
答案：A
18. 非极性介质的极化率主要由（  ）贡献
A. 电子位移极化率αₑ  B. 离子位移极化率αᵢ  C. 转向极化率α_d  D. 空间电荷极化率αₛ
答案：A
19. 对于非极性介质，光频介电常数ε∞与折射率n的关系为（  ）
A. ε∞=n  B. ε∞=n²  C. ε∞=√n  D. ε∞=1/n
答案：B
20. 洛仑兹-洛仑茨方程适用于（  ）
A. 极性介质  B. 非极性介质  C. 离子晶体  D. 极性液体
答案：B
21. 介电常数温度系数βε的定义是（  ）
A. 温度每变化一度，介电常数的绝对变化量  B. 温度每变化一度，介电常数的相对变化量
C. 介电常数与温度的比值  D. 温度与介电常数的比值
答案：B
22. 非极性介质的介电常数温度系数βε通常为（  ）
A. 正值  B. 负值  C. 零  D. 无法确定
答案：B
23. 极性气体介质的极化率包括（  ）
A. 仅电子位移极化率  B. 电子位移极化率和转向极化率  C. 仅离子位移极化率  D. 离子位移极化率和空间电荷极化率
答案：B
24. 德拜方程适用于（  ）
A. 极性气体  B. 极性液体  C. 强极性液体  D. 所有极性介质
答案：A
25. 德拜方程中，转向极化率α_d的表达式为（  ）
A. α_d=μ₀²/(3kT)  B. α_d=3μ₀²/(kT)  C. α_d=μ₀/(3kT)  D. α_d=3μ₀/(kT)
答案：A
26. 离子晶体介质的极化率包括（  ）
A. 电子位移极化率和离子位移极化率  B. 仅电子位移极化率  C. 仅离子位移极化率  D. 转向极化率和空间电荷极化率
答案：A
27. 克-莫方程中，克分子极化强度P_g的表达式为（  ）
A. P_g=(ε-1)/(ε+2)·M/ρ  B. P_g=(ε+1)/(ε-2)·M/ρ  C. P_g=(ε-1)/(ε+2)·ρ/M  D. P_g=(ε+1)/(ε-2)·ρ/M
答案：A
28. 阿佛加德罗常数N₀的数值约为（  ）
A. 6.06×10²³ mol⁻¹  B. 6.06×10²¹ mol⁻¹  C. 6.06×10²⁵ mol⁻¹  D. 6.06×10²⁷ mol⁻¹
答案：A
29. 若克分子极化强度P_g与温度T无关，则该介质的分子是（  ）
A. 极性分子  B. 非极性分子  C. 离子分子  D. 无法确定
答案：B
30. 若克分子极化强度P_g与1/T成线性关系，则该介质的分子是（  ）
A. 极性分子  B. 非极性分子  C. 离子分子  D. 无法确定
答案：A
31. 翁萨格模型用于计算（  ）的有效电场
A. 非极性液体  B. 极性液体  C. 气体介质  D. 离子晶体
答案：B
32. 翁萨格模型中，有效电场Ei由（  ）组成
A. 空腔电场G和反作用电场R  B. 宏观电场E和附加电场E'  C. 洛仑兹场和附加电场  D. 局部电场和宏观电场
答案：A
33. 翁萨格方程适用于（  ）
A. 强极性液体  B. 一般极性液体  C. 非极性液体  D. 气体介质
答案：B
34. 电子位移极化的模型不包括（  ）
A. 球状负电壳体模型  B. 圆周轨道模型  C. 偶极子转向模型  D. 点状核模型
答案：C
35. 球状负电壳体模型中，电子极化率αₑ的表达式为（  ）
A. αₑ=4πε₀r³  B. αₑ=πε₀r³  C. αₑ=4πε₀r²  D. αₑ=πε₀r²
答案：A
36. 离子位移极化中，正负离子间的回复力被视为（  ）
A. 库仑力  B. 准弹性力  C. 摩擦力  D. 洛伦兹力
答案：B
37. 离子位移极化率αᵢ与离子间的准弹性联系系数K的关系为（  ）
A. αᵢ=q²/K  B. αᵢ=K/q²  C. αᵢ=q/K  D. αᵢ=K/q
答案：A
38. 转向极化中，电场的作用是（  ）
A. 使电子云位移  B. 使正负离子相对位移  C. 使极性分子定向排列  D. 使空间电荷移动
答案：C
39. 转向极化的阻碍因素是（  ）
A. 库仑力  B. 弹性力  C. 分子热运动  D. 洛伦兹力
答案：C
40. 热离子极化（离子松驰极化）的载流子是（  ）
A. 电子  B. 束缚较弱的离子  C. 极性分子  D. 空间电荷
答案：B
41. 热离子极化的建立时间约为（  ）秒
A. 10^-14～10^-15  B. 10^-12～10^-13  C. 10^-6～10^-2  D. 10^0～10^2
答案：C
42. 热离子极化率α_T与温度T的关系为（  ）
A. 与T成正比  B. 与T成反比  C. 与T²成正比  D. 与T²成反比
答案：B
43. 空间电荷极化的建立时间（  ）
A. 极短  B. 较短  C. 较长  D. 与电子位移极化相当
答案：C
44. 双层介质的空间电荷极化发生在（  ）
A. 介质内部  B. 两层介质的分界面  C. 电极表面  D. 介质表面
答案：B
45. 克-莫方程的应用条件是（  ）
A. E₂=0  B. E₂≠0  C. 任何情况  D. 仅适用于气体介质
答案：A
46. 下列哪种晶体结构的E₂=0（  ）
A. 简立方  B. 体心立方  C. 面心立方  D. 以上都是
答案：D
47. 氯化钠型晶体的结构属于（  ）
A. 简立方  B. 体心立方  C. 面心立方  D. 复杂立方
答案：C
48. 电介质的极化强度P与介电常数ε的关系为（  ）
A. P=ε₀(ε-1)E  B. P=ε₀(ε+1)E  C. P=ε(ε₀-1)E  D. P=ε(ε₀+1)E
答案：A
49. 有效电场Ei与宏观电场E的关系为（  ）（洛仑兹场）
A. Ei=E(ε+2)/3  B. Ei=E(ε-2)/3  C. Ei=3E/(ε+2)  D. Ei=3E/(ε-2)
答案：A
50. 当电介质的介电常数ε>>1时，有效电场Ei约为（  ）
A. E/3  B. 2E/3  C. E  D. 2E
答案：A

### （二）填空题（共50题）
1. 恒定电场中电介质的极化研究重点是电介质在（  ）作用下发生的（  ）过程。
答案：恒定电场；电极化
2. 研究电介质极化的主要方法是从（  ）和（  ）两种角度分析其共同规律。
答案：宏观；微观
3. 静电学基本定律包括（  ）、（  ）和（  ）。
答案：库仑定律；电场叠加定理；高斯定理
4. 电力线的起始于（  ）或（  ），终止于（  ）或（  ），不会在没有电荷处中断。
答案：正电荷；无穷远处；负电荷；无穷远处
5. 电力线的性质包括（  ）、（  ）和（  ）。
答案：不中断；不相交；不闭合
6. 电通量的定义式为（  ），通过任意曲面的电通量表达式为（  ）。
答案：dΦ=E·dS；Φ=∫_S E·dS
7. 闭合面的电通量规定面元方向由（  ）指向（  ），称为（  ）方向。
答案：闭合面内；闭合面外；外法线
8. 有介质时，介质表面会出现（  ）电荷，它会产生（  ）电场，抵消一部分（  ）电荷的作用。
答案：束缚；附加；自由
9. 电位移矢量D的单位是（  ），其物理意义是（  ）。
答案：C/m²；描述电介质中电场与自由电荷的关系
10. 极化强度P的定义式为（  ），它是（  ）的宏观物理量。
答案：P=lim(ΔV→0)Σμᵢ/ΔV；表征电介质极化强弱
11. 电偶极矩μ的大小等于（  ）与（  ）的乘积，单位是（  ）。
答案：电荷量q；正负电荷间距l；C·m
12. 极化强度P与电场强度E的关系为（  ），其中χ称为（  ），其与相对介电常数的关系为（  ）。
答案：P=χε₀E；极化系数；χ=εᵣ-1
13. 束缚电荷面密度σ'与极化强度P的关系为（  ），当θ=0时，σ'=（  ）。
答案：σ'=Pcosθ；P
14. 有效电场Ei是作用在（  ）上的电场，它等于（  ）与（  ）的叠加。
答案：分子；宏观电场；周围极化分子产生的附加电场
15. 洛仑兹模型中，将电介质中“割取”一个球，球心为（  ），球的半径比（  ）大，比（  ）小。
答案：被考察分子；分子间距离；电极间距离
16. 洛仑兹模型中，球外介质的作用归结为（  ）电荷产生的电场E₁，球内其他分子的作用电场为（  ）。
答案：球面束缚；E₂
17. 电场E₁的表达式为（  ），代入P=ε₀(ε-1)E后，E₁=（  ）。
答案：E₁=P/(3ε₀)；E(ε-1)/3
18. 对于低气压气体、非极性液体和立方点阵结构的离子晶体，E₂=（  ），此时有效电场称为（  ）。
答案：0；洛仑兹场
19. 洛仑兹场的表达式为（  ），代入P=ε₀(ε-1)E后，可化简为（  ）。
答案：Ei=E+P/(3ε₀)；Ei=E(ε+2)/3
20. 克劳修斯-莫索缔方程的表达式为（  ），它将宏观参数（  ）与微观参数（  ）、（  ）联系起来。
答案：(ε-1)/(ε+2)=Nα/(3ε₀)；介电常数ε；分子数密度N；分子极化率α
21. 非极性介质的极化率仅包含（  ），其克-莫方程简化为（  ）。
答案：电子位移极化率αₑ；(ε∞-1)/(ε∞+2)=Nαₑ/(3ε₀)
22. 光频介电常数ε∞与折射率n的关系为（  ），这是因为（  ）极化能跟上光频电场的变化。
答案：ε∞=n²；电子位移
23. 洛仑兹-洛仑茨方程的表达式为（  ），它适用于（  ）介质。
答案：(n²-1)/(n²+2)=Nαₑ/(3ε₀)；非极性
24. 介电常数温度系数βε的定义式为（  ），其与体膨胀系数βᵥ的关系为（  ）。
答案：βε=(1/ε∞)dε∞/dT；βε=-[(ε∞-1)(ε∞+2)/(3ε∞)]βᵥ
25. 极性气体介质的极化率包括（  ）和（  ），其克-莫方程表达式为（  ）。
答案：电子位移极化率αₑ；转向极化率α_d；(ε-1)/(ε+2)=N(αₑ+α_d)/(3ε₀)
26. 德拜方程中，转向极化率α_d=（  ），其中μ₀是（  ），k是（  ），T是（  ）。
答案：μ₀²/(3kT)；固有偶极矩；玻尔兹曼常数；绝对温度
27. 极性液体在非极性液体中的稀释溶液，其克-莫方程表达式为（  ），其中N₁、α₁分别是（  ）的分子密度和极化率。
答案：(ε-1)/(ε+2)=(N₁α₁+N₂α₂)/(3ε₀)；溶剂
28. 离子晶体介质的极化率包括（  ）、（  ）和（  ），其克-莫方程表达式为（  ）。
答案：正离子电子极化率αₑ+；负离子电子极化率αₑ-；离子位移极化率αᵢ；(ε-1)/(ε+2)=N(αₑ++αₑ-+αᵢ)/(3ε₀)
29. 克分子极化强度P_g的表达式为（  ），其中M是（  ），ρ是（  ）。
答案：P_g=(ε-1)/(ε+2)·M/ρ；分子量；密度
30. 阿佛加德罗常数N₀=（  ）mol⁻¹，P_g与N₀的关系为（  ）。
答案：6.06×10²³；P_g=N₀α/(3ε₀)
31. 非极性分子的P_g与温度（  ），极性分子的P_g与（  ）成线性关系。
答案：无关；1/T
32. 翁萨格模型中，极性分子被视为半径为a的（  ），球内有一（  ）偶极子。
答案：空心球；点
33. 翁萨格模型的有效电场Ei=（  ）+（  ），其中G是（  ），R是（  ）。
答案：G；R；空腔电场；反作用电场
34. 空腔电场G的表达式为（  ），反作用电场R的表达式为（  ）。
答案：G=3εE/(2ε+1)；R=(ε-1)μ/(2ε+1)·1/(4πε₀a³)
35. 翁萨格方程的表达式为（  ），它比德拜方程更适用于（  ）。
答案：(ε-n²)(2ε+n²)/(ε(n²+2)²)=Nμ₀²/(9ε₀kT)；一般极性液体
36. 电子位移极化的两种模型是（  ）和（  ）。
答案：球状负电壳体模型；圆周轨道模型
37. 球状负电壳体模型中，电子云半径为r，原子核电荷为+Q，在外电场Ei作用下，原子核位移x的平衡条件是（  ），电子极化率αₑ=（  ）。
答案：QEi=Q²x/(4πε₀r³)；4πε₀r³
38. 圆周轨道模型中，电子极化率αₑ=（  ），其中K是（  ）。
答案：q²/K；弹性联系系数
39. 电子极化率αₑ随原子半径r的增大而（  ），同族元素自上而下αₑ（  ）。
答案：增大；增大
40. 离子位移极化中，正负离子的相对位移Δr满足（  ），离子极化率αᵢ=（  ）。
答案：qEi=KΔr；q²/K
41. 离子晶体的弹性联系系数K可通过（  ）或（  ）方法求取。
答案：固有谐振频率；离子间相互作用能量
42. 转向极化中，极性分子的固有偶极矩μ₀在电场作用下受到（  ）的作用，趋向于沿（  ）方向排列。
答案：转动力矩；电场
43. 转向极化的平均偶极矩μ̄=（  ），当μ₀Ei<<kT时，μ̄=（  ）。
答案：μ₀L(μ₀Ei/(kT))；μ₀²Ei/(3kT)
44. 热离子极化中，离子跃迁的条件是（  ），无电场时，离子跃迁方向（  ）。
答案：热运动能量kT≥位垒U；无规则
45. 热离子极化的极化率α_T=（  ），其中q是（  ），δ是（  ）。
答案：q²δ²/(12kT)；离子电荷；跃迁距离
46. 空间电荷极化是由于（  ）在电场作用下重新分布而产生的，主要发生在（  ）介质中。
答案：空间电荷；非均匀
47. 双层介质的空间电荷极化中，电荷积聚在（  ），稳态时两层介质的（  ）相等。
答案：分界面；传导电流密度
48. 电介质的极化率是各种极化机制极化率的（  ），即α=（  ）。
答案：总和；αₑ+αᵢ+α_d+αₛ
49. 提高电介质介电常数的三种途径是（  ）、（  ）和（  ）。
答案：提高分子数密度N；选用α大的分子；增大有效电场Ei
50. 金红石（TiO₂）具有高介电常数的原因是其组成离子（  ）和（  ）具有高的极化率α，且内部有大的（  ）。
答案：Ti⁴+；O²-；内电场

## 三、恒定电场中的电导部分
### （一）选择题（共50题）
1. 实际电介质的电导是（  ）
A. 零  B. 极小  C. 极大  D. 与导体相当
答案：B
2. 电介质的电导率γ的单位是（  ）
A. 欧姆（Ω）  B. 法拉（F）  C. 西门子/米（S/m）  D. 伏特（V）
答案：C
3. 电介质的电阻率ρ与电导率γ的关系为（  ）
A. ρ=γ  B. ρ=1/γ  C. ρ=γ²  D. ρ=1/γ²
答案：B
4. 电介质的电阻率范围通常为（  ）Ω·m
A. 10⁻⁸～10⁻⁶  B. 10⁶～10⁸  C. 10⁹～10²²  D. 10²²～10³⁰
答案：C
5. 电介质的导电载流子主要是（  ）
A. 电子  B. 空穴  C. 离子  D. 光子
答案：C
6. 导体的导电载流子主要是（  ）
A. 电子  B. 离子  C. 空穴  D. 光子
答案：A
7. 电介质的电导率γ的表达式为（  ）
A. γ=nqμ  B. γ=nq/μ  C. γ=μ/(nq)  D. γ=n/(qμ)
答案：A
8. 迁移率μ的定义是（  ）
A. 单位电场下载流子的平均漂移速度  B. 单位时间内载流子的位移
C. 载流子的漂移速度  D. 电场与载流子速度的比值
答案：A
9. 迁移率μ的单位是（  ）
A. m/s  B. m²/(V·s)  C. V·s/m²  D. s/m
答案：B
10. 气体介质的电导载流子是（  ）
A. 电子  B. 离子  C. 正、负离子对  D. 空穴
答案：C
11. 气体介质中离子的生成方式不包括（  ）
A. 碰撞电离  B. 光电离  C. 热电离  D. 扩散电离
答案：D
12. 气体介质的体积电离是指电离发生在（  ）
A. 电极表面  B. 气体体积内  C. 介质表面  D. 介质内部
答案：B
13. 气体介质的表面电离是指电离发生在（  ）
A. 电极表面  B. 气体体积内  C. 介质表面  D. 介质内部
答案：A
14. 气体介质中，离子的生成速率N与复合速率N'的平衡关系为（  ）
A. N>N'  B. N<N'  C. N=N'  D. 无固定关系
答案：C
15. 气体介质中离子复合速率N'的表达式为（  ）
A. N'=ξn₊n₋  B. N'=ξ(n₊+n₋)  C. N'=ξn₊/n₋  D. N'=ξn₋/n₊
答案：A
16. 空气的离子复合系数ξ约为（  ）m³/s
A. 1.6×10⁻¹²  B. 1.6×10⁻¹⁰  C. 1.6×10⁻⁸  D. 1.6×10⁻⁶
答案：A
17. 气体介质的饱和电流密度j_s与（  ）无关
A. 电场强度E  B. 离子生成速率N  C. 极板间距d  D. 载流子电荷q
答案：A
18. 气体中离子的迁移率μ与（  ）有关
A. 离子质量  B. 气体温度  C. 气体压强  D. 以上都是
答案：D
19. 电子的迁移率比离子的迁移率（  ）
A. 小  B. 大  C. 相等  D. 无法比较
答案：B
20. 液体介质的电导载流子主要是（  ）
A. 电子  B. 离子和带电胶粒  C. 空穴  D. 光子
答案：B
21. 液体介质的离子电导分为（  ）
A. 本征离子电导和杂质离子电导  B. 电子电导和空穴电导
C. 迁移电导和扩散电导  D. 体积电导和表面电导
答案：A
22. 液体介质的本征离子电导是由（  ）产生的
A. 杂质分子离解  B. 液体分子热离解  C. 空间电荷移动  D. 带电胶粒移动
答案：B
23. 液体介质的杂质离子电导是由（  ）产生的
A. 液体分子热离解  B. 杂质分子离解  C. 带电胶粒移动  D. 电子移动
答案：B
24. 液体介质的电泳电导是由（  ）的移动产生的
A. 离子  B. 电子  C. 带电胶粒  D. 空间电荷
答案：C
25. 斯托克斯定律中，胶粒在液体中运动受到的摩擦力F'=（  ）
A. 6πrηv  B. 6πηrv  C. πrηv/6  D. ηrv/6π
答案：A
26. 电泳电导的电导率γ与液体粘度η的关系为（  ）
A. γ与η成正比  B. γ与η成反比  C. γ与η无关  D. γ与η²成正比
答案：B
27. 华尔顿定律指出，电泳电导的（  ）与粘度的乘积为定值
A. 介电常数  B. 电导率  C. 迁移率  D. 载流子浓度
答案：B
28. 固体介质的电导分为（  ）
A. 电子电导和离子电导  B. 本征电导和杂质电导
C. 体积电导和表面电导  D. 迁移电导和扩散电导
答案：A
29. 判断固体介质导电载流子是离子还是电子的方法是（  ）
A. 欧姆定律  B. 法拉第电解效应或霍尔效应  C. 高斯定理  D. 库仑定律
答案：B
30. 晶体介质的本征离子电导是由（  ）产生的
A. 杂质离子  B. 热缺陷  C. 空间电荷  D. 电子
答案：B
31. 晶体的肖特基缺陷是指（  ）
A. 离子离开晶格形成空位  B. 离子进入晶格间隙形成填隙离子和空位
C. 杂质离子取代晶格离子  D. 电子脱离离子
答案：A
32. 晶体的弗仑凯尔缺陷是指（  ）
A. 离子离开晶格形成空位  B. 离子进入晶格间隙形成填隙离子和空位
C. 杂质离子取代晶格离子  D. 电子脱离离子
答案：B
33. 肖特基缺陷的浓度n_s的表达式为（  ）
A. n_s=Ne^(-U_s/(kT))  B. n_s=Ne^(U_s/(kT))  C. n_s=√(NN')e^(-U_f/(2kT))  D. n_s=√(NN')e^(U_f/(2kT))
答案：A
34. 弗仑凯尔缺陷的浓度n_f的表达式为（  ）
A. n_f=Ne^(-U_s/(kT))  B. n_f=Ne^(U_s/(kT))  C. n_f=√(NN')e^(-U_f/(2kT))  D. n_f=√(NN')e^(U_f/(2kT))
答案：C
35. 晶体结构紧密时，容易形成（  ）缺陷
A. 肖特基  B. 弗仑凯尔  C. 杂质  D. 电子
答案：A
36. 晶体结构松散时，容易形成（  ）缺陷
A. 肖特基  B. 弗仑凯尔  C. 杂质  D. 电子
答案：B
37. 固体介质的杂质离子电导在（  ）温度下占主导
A. 高温  B. 低温  C. 任何  D. 室温
答案：B
38. 固体介质的本征离子电导在（  ）温度下占主导
A. 高温  B. 低温  C. 任何  D. 室温
答案：A
39. 无机玻璃的电导主要由（  ）引起
A. 电子  B. 二价金属离子  C. 一价金属离子  D. 空间电荷
答案：C
40. 玻璃中的“中和效应”是指（  ）
A. 加入二价金属氧化物使电导率减小  B. 用一种碱金属氧化物部分取代另一种使电导率最低
C. 加入一价金属氧化物使电导率增大  D. 去除杂质使电导率减小
答案：B
41. 玻璃中的“压抑效应”是指（  ）
A. 加入二价金属氧化物使电导率减小  B. 用一种碱金属氧化物部分取代另一种使电导率最低
C. 加入一价金属氧化物使电导率增大  D. 去除杂质使电导率减小
答案：A
42. 固体介质的表面电导是指电流流过（  ）
A. 介质内部  B. 介质表面  C. 电极表面  D. 介质与电极的分界面
答案：B
43. 影响固体介质表面电导率的主要因素不包括（  ）
A. 表面吸附水膜  B. 表面清洁程度  C. 介质内部结构  D. 介质表面性质
答案：C
44. 亲水介质的接触角θ（  ）
A. <90°  B. >90°  C. =90°  D. =180°
答案：A
45. 疏水介质的接触角θ（  ）
A. <90°  B. >90°  C. =90°  D. =180°
答案：B
46. 水的电阻率约为（  ）Ω·m
A. 10⁵  B. 10⁷  C. 10⁹  D. 10¹¹
答案：A
47. 直流电场下，电介质的能量损耗主要转化为（  ）
A. 磁能  B. 热能  C. 光能  D. 机械能
答案：B
48. 直流电场下，电介质的功率损耗P=（  ）
A. UI  B. I²R  C. U²/R  D. 以上都是
答案：D
49. 绝缘电阻R的定义式为（  ）
A. R=U/I  B. R=I/U  C. R=UI  D. R=U²/I
答案：A
50. 工程上规定，测量绝缘电阻时，加电压后经（  ）分钟测定电流值
A. 1  B. 5  C. 10  D. 30
答案：A

### （二）填空题（共50题）
1. 实际电介质并非理想绝缘体，在恒定电场作用下会产生（  ）电流，反映这一特性的参数是（  ）或（  ）。
答案：传导；电导率γ；电阻率ρ
2. 电介质的电导分为（  ）和（  ），分别由（  ）和（  ）的电流决定。
答案：体积电导；表面电导；流过介质体积；流过介质表面
3. 欧姆定律的电流密度形式为（  ），其中j是（  ），E是（  ）。
答案：j=γE；电流密度；电场强度
4. 电导率的普遍表达式为（  ），其中n是（  ），q是（  ），μ是（  ）。
答案：γ=nqμ；单位体积内载流子数；载流子电荷量；载流子迁移率
5. 迁移率μ的定义是（  ），单位是（  ）。
答案：单位场强下载流子的平均漂移速度；m²/(V·s)
6. 若介质中有m种载流子，总电导率γ=（  ），总电流密度j=（  ）。
答案：Σnᵢqᵢμᵢ；ΣnᵢqᵢμᵢE
7. 电介质的电阻率ρ=（  ），单位是（  ），其范围通常为（  ）Ω·m。
答案：1/γ；欧姆·米（Ω·m）；10⁹～10²²
8. 半导体的禁带宽度约为（  ）eV，电介质的禁带宽度约为（  ）eV。
答案：0.5～1.5；1.5～7
9. 气体介质的电导载流子是（  ），其生成方式主要是（  ）。
答案：正、负离子对；电离
10. 气体的电离分为（  ）和（  ），分别发生在（  ）和（  ）。
答案：体积电离；表面电离；气体体积内；电极表面
11. 体积电离的过程包括（  ）和（  ），表面电离的电流主要与（  ）有关。
答案：气体分子失去电子形成正离子和电子；电子与分子碰撞形成负离子；电极金属的特性
12. 气体中离子的动态平衡是指（  ）等于（  ），即（  ）。
答案：离子生成速率N；离子复合速率N'；N=N'
13. 离子复合速率N'的表达式为（  ），当n₊=n₋=n时，N'=（  ）。
答案：N'=ξn₊n₋；ξn²
14. 气体介质加电场后，平衡关系变为（  ），其中N''是（  ）。
答案：N=N'+N''；单位体积内单位时间到达极板复合的离子数
15. 气体的饱和电流密度j_s=（  ），饱和电流I_s=（  ）。
答案：Nqd；NqdS
16. 气体中离子的迁移率μ与（  ）、（  ）和（  ）有关，其表达式为（  ）（麦克斯韦分布）。
答案：离子电荷；平均自由行程；气体温度；μ=0.69qλ/(√(3RTM))
17. 电子的迁移率比离子（  ），当电子吸附在分子上成为负离子时，迁移率（  ）。
答案：大得多；大大下降
18. 液体介质的电导载流子主要有（  ）和（  ），相应的电导分为（  ）和（  ）。
答案：离子；带电胶粒；离子电导；电泳电导
19. 液体的离子电导分为（  ）和（  ），分别由（  ）和（  ）离解产生。
答案：本征离子电导；杂质离子电导；液体分子热；杂质分子
20. 液体中离子的迁移机理是（  ），离子跃迁的条件是（  ）。
答案：热离子电导；热运动能量≥位垒U
21. 液体离子电导率的表达式为（  ），其与温度的关系呈（  ）规律。
答案：γ=γ₀e^(-U₀/(kT))；指数
22. 液体介质的电泳电导中，胶粒带电的原因是（  ），其迁移率μ=（  ）（斯托克斯定律）。
答案：吸附离子；q/(6πrη)
23. 华尔顿定律指出，电泳电导的（  ）与（  ）的乘积为定值。
答案：电导率γ；粘度η
24. 固体介质的电导分为（  ）和（  ），分别由（  ）和（  ）的移动引起。
答案：电子电导；离子电导；电子；离子
25. 法拉第电解效应是（  ）导电的特征，霍尔效应是（  ）导电的特征。
答案：离子；电子
26. 晶体介质的本征离子电导由（  ）产生，主要缺陷类型有（  ）和（  ）。
答案：热缺陷；肖特基缺陷；弗仑凯尔缺陷
27. 肖特基缺陷是指（  ），其浓度n_s=（  ）；弗仑凯尔缺陷是指（  ），其浓度n_f=（  ）。
答案：离子离开晶格形成空位；Ne^(-U_s/(kT))；离子进入晶格间隙形成填隙离子和空位；√(NN')e^(-U_f/(2kT))
28. 晶体结构紧密时，易形成（  ）缺陷；结构松散时，易形成（  ）缺陷。
答案：肖特基；弗仑凯尔
29. 晶体介质的杂质离子电导在（  ）温度下占主导，本征离子电导在（  ）温度下占主导。
答案：低；高
30. 无定形固体电介质包括（  ）和（  ），其电导主要与（  ）有关。
答案：玻璃；高分子材料；组成和结构
31. 无机玻璃的主要成分是（  ），加入（  ）会使电导大幅度上升，加入（  ）对电导影响较小。
答案：氧化物（如SiO₂、B₂O₃）；一价金属氧化物（如Na₂O、Li₂O）；二价金属氧化物（如CaO、BaO）
32. 玻璃中的“中和效应”是指（  ），“压抑效应”是指（  ）。
答案：用一种碱金属氧化物部分取代另一种，在某一比例下电导率最低；加入二价碱土金属氧化物使电导率减小
33. 固体介质的表面电导是指电流流过（  ），其表面电导率γ_s的单位是（  ）。
答案：介质表面；西门子（S）
34. 影响表面电导率的因素有（  ）、（  ）和（  ）。
答案：表面吸附水膜；表面清洁程度；介质表面性质
35. 亲水介质的接触角θ（  ），易形成（  ）水膜；疏水介质的接触角θ（  ），水膜呈（  ）。
答案：<90°；连续；>90°；孤立水滴
36. 直流电场下，电介质的能量损耗P=（  ）=（  ）=（  ），损耗能量转化为（  ）。
答案：UI；I²R；U²/R；热能
37. 绝缘电阻R的定义式为（  ），工程上规定加电压后经（  ）分钟测量电流值。
答案：R=U/I；1
38. 体积绝缘电阻的计算公式为（  ），其中ρ_v是（  ），d是（  ），S是（  ）。
答案：R_v=ρ_vd/S；体积电阻率；介质厚度；极板面积
39. 表面绝缘电阻的计算公式为（  ），其中ρ_s是（  ），l是（  ），b是（  ）。
答案：R_s=ρ_sl/b；表面电阻率；电极长度；电极间距
40. 电介质的漏电流包括（  ）和（  ），其大小与（  ）、（  ）和（  ）有关。
答案：体积漏电流；表面漏电流；介质材料；温度；湿度
41. 气体介质在常温常压下，单位体积内每秒产生的离子对数量约为（  ）m⁻³·s⁻¹，空气的饱和电流密度约为（  ）A·m⁻²。
答案：4×10⁶；6.4×10⁻¹⁵
42. 液体介质的本征离子电导在（  ）液体中明显存在，杂质离子电导是工程液体介质的（  ）电导来源。
答案：强极性；主要
43. 电泳电导中，胶粒带电的原因是（ ），其迁移率 μ 与（ ）无关，仅与（ ）、（ ）和（ ）有关。
答案：吸附离子；胶粒半径；离子电荷；液体粘度；电场强度
44. 华尔顿定律指出，电泳电导的（ ）与（ ）的乘积为定值，该定值与（ ）无关。
答案：电导率；粘度；温度
45. 固体介质的电导按载流子类型分为（ ）和（ ），分别由（ ）和（ ）的移动引起。
答案：电子电导；离子电导；电子；离子
46. 判断固体介质导电载流子类型的方法有（ ）和（ ），其中（ ）是离子导电的特征，（ ）是电子导电的特征。
答案：法拉第电解效应；霍尔效应；法拉第电解效应；霍尔效应
47. 晶体介质的本征离子电导由（ ）产生，主要缺陷类型有（ ）和（ ），其中（ ）缺陷的载流子是离子空位，（ ）缺陷的载流子是填隙离子和离子空位。
答案：热缺陷；肖特基缺陷；弗仑凯尔缺陷；肖特基；弗仑凯尔
48. 肖特基缺陷浓度 nₛ的表达式为（ ），弗仑凯尔缺陷浓度 nբ的表达式为（ ），二者均与温度呈（ ）关系。
答案：nₛ=Ne^(-Uₛ/(kT))；nբ=√(NN') e^(-Uբ/(2kT))；指数
49. 晶体结构紧密时易形成（ ）缺陷，结构松散时易形成（ ）缺陷，这是因为前者的（ ）远小于后者的（ ）。
答案：肖特基；弗仑凯尔；形成能 Uₛ；形成能 Uբ
50. 无机玻璃的主要成分是（ ），加入（ ）会使玻璃电导大幅上升，加入（ ）对电导影响较小，“中和效应” 是指（ ），“压抑效应” 是指（ ）。
答案：氧化物（如 SiO₂、B₂O₃）；一价金属氧化物（如 Na₂O、Li₂O）；二价金属氧化物（如 CaO、BaO）；用一种碱金属氧化物部分取代另一种，在某一比例下电导率最低；加入二价碱土金属氧化物使电导率减小
51. 固体介质的表面电导是指电流流过（ ），表面电导率 γₛ的单位是（ ），其大小主要取决于（ ）、（ ）和（ ）。
答案：介质表面；西门子（S）；表面吸附水膜；表面清洁程度；介质表面性质
52. 亲水介质的接触角 θ（ ），易形成（ ）水膜；疏水介质的接触角 θ（ ），水膜呈（ ），空气湿度对（ ）介质的表面电导率影响更敏感。
答案：<90°；连续；>90°；孤立水滴；亲水
53. 直流电场下，电介质的能量损耗主要转化为（ ），功率损耗 P 的表达式为（ ）=（ ）=（ ）。
答案：热能；UI；I²R；U²/R
54. 绝缘电阻 R 的定义式为（ ），工程上规定加电压后经（ ）分钟测量电流值来确定绝缘电阻。
答案：R=U/I；1
55. 体积绝缘电阻的计算公式为（ ），其中 ρᵥ是（ ），d 是（ ），S 是（ ）；表面绝缘电阻的计算公式为（ ），其中 ρₛ是（ ），l 是（ ），b 是（ ）。
答案：Rᵥ=ρᵥd/S；体积电阻率；介质厚度；极板面积；Rₛ=ρₛl/b；表面电阻率；电极长度；电极间距
56. 电介质的漏电流包括（ ）和（ ），其大小与（ ）、（ ）和（ ）有关。
答案：体积漏电流；表面漏电流；介质材料；温度；湿度
57. 气体介质在常温常压下，单位体积内每秒产生的离子对数量约为（ ）m⁻³·s⁻¹，空气的饱和电流密度约为（ ）A·m⁻²。
答案：4×10⁶；6.4×10⁻¹⁵
58. 液体介质的本征离子电导在（ ）液体中明显存在，杂质离子电导是工程液体介质的（ ）电导来源，可通过（ ）等吸附剂去除杂质离子。
答案：强极性；主要；白土、硅胶、活性碳
59. 电泳电导对液体电导率的影响常（ ）离子性电导，即使（ ）时也很显著，例如水在变压器油中呈（ ）状态时，电导率远大于溶解状态。
答案：高于；胶粒含量很少；乳化
60. 固体介质的电子电导与离子电导的本质区别是（ ），离子电导伴随（ ），电子电导则无此现象。
答案：载流子不同；物质迁移
四、交变电场中的介质损耗部分
（一）选择题（共 50 题）
1. 交变电场中，电介质的特性参数是（ ）
A. 介电常数 ε B. 复介电常数 ε* C. 电阻率 ρ D. 电导率 γ
答案：B
2. 复介电常数 ε的表达式为（ ）
A. ε=ε′+iε″ B. ε*=ε′-iε″ C. ε*=ε+iγ D. ε*=ε-iγ
答案：B
3. 复介电常数的实部 ε′对应（ ），虚部 ε″对应（ ）
A. 损耗项；电容项 B. 电容项；损耗项 C. 电导项；极化项 D. 极化项；电导项
答案：B
4. 复相对介电常数 εᵣ的表达式为（ ）
A. εᵣ=εᵣ′+iεᵣ″ B. εᵣ*=εᵣ′-iεᵣ″ C. εᵣ*=εᵣ+iγ D. εᵣ*=εᵣ-iγ
答案：B
4. 介质损耗角 δ 是（ ）与（ ）之间的夹角
A. 电容电流；合成电流 B. 损耗电流；合成电流 C. 电容电流；损耗电流 D. 电场；电流
答案：A
5. 介质损耗角正切 tgδ 的表达式为（ ）
A. tgδ=ε′/ε″ B. tgδ=ε″/ε′ C. tgδ=γ/ε D. tgδ=ε/γ
答案：B
6. 损耗因子是指（ ）
A. ε′ B. ε″ C. tgδ D. γ
答案：B
7. 当 ω→0 时，复介电常数的实部 ε′趋近于（ ）
A. 光频介电常数 ε∞ B. 静态介电常数 εₛ C. 零 D. 无穷大
答案：B
8. 电磁波在介质中的传播速度 v 与真空中光速 c 的关系为（ ）
A. v=c/√(εᵣμᵣ) B. v=c√(εᵣμᵣ) C. v=cεᵣμᵣ D. v=c/(εᵣμᵣ)
答案：A
11. 复介电常数的实部ε′反映电介质的（  ）
A. 能量损耗  B. 极化能力  C. 电导特性  D. 击穿强度
答案：B
12. 复介电常数的虚部ε″反映电介质的（  ）
A. 能量损耗  B. 极化能力  C. 绝缘性能  D. 储能能力
答案：A
13. 介质损耗角δ是（  ）之间的相位差
A. 电场E与电位移D  B. 电场E与电流I  C. 电位移D与电流I  D. 电压U与电流I
答案：A
14. 介质损耗角正切tgδ的物理意义是（  ）
A. 储能与损耗的比值  B. 损耗与储能的比值  C. 极化强度与电场强度的比值  D. 电场强度与极化强度的比值
答案：B
15. 当电场频率ω→∞时，复介电常数的实部ε′趋近于（  ）
A. 静态介电常数εₛ  B. 光频介电常数ε∞  C. 零  D. 无穷大
答案：B
16. 德拜方程适用于（  ）的弛豫极化
A. 单一松弛时间  B. 多个松弛时间  C. 任何松弛时间分布  D. 无松弛时间
答案：A
17. 德拜方程中，松弛时间τ与温度T的关系是（  ）
A. τ与T成正比  B. τ与T成反比  C. τ随T升高呈指数减小  D. τ随T升高呈指数增大
答案：C
18. 当ωτ=1时，介质损耗因子ε″达到（  ）
A. 最小值  B. 最大值  C. 零  D. 恒定值
答案：B
19. 介电色散现象是指（  ）随频率变化的现象
A. 介电常数  B. 电导率  C. 击穿场强  D. 极化强度
答案：A
20. 慢极化建立的时间范围约为（  ）秒
A. 10⁻¹⁴～10⁻¹⁵  B. 10⁻¹²～10⁻¹³  C. 10⁻⁶～10⁻²  D. 10⁰～10²
答案：C
21. 下列哪种极化属于慢极化（  ）
A. 电子位移极化  B. 离子位移极化  C. 转向极化  D. 以上都是
答案：C
22. 弛豫时间τ的物理意义是（  ）
A. 极化建立到最大值的时间  B. 极化衰减到初始值1/e的时间  C. 电场变化的周期  D. 介质发热的时间
答案：B
23. Cole-Cole图的横坐标是（  ），纵坐标是（  ）
A. ε″；ε′  B. ε′；ε″  C. ω；ε′  D. T；ε″
答案：B
24. 理想德拜特性的Cole-Cole图是（  ）
A. 直线  B. 半圆  C. 椭圆  D. 抛物线
答案：B
25. 当电介质存在多个松弛时间时，Cole-Cole图的形状是（  ）
A. 完整半圆  B. 部分圆弧  C. 直线  D. 抛物线
答案：B
26. 介电常数ε′随频率升高的变化趋势是（  ）
A. 一直增大  B. 一直减小  C. 先增大后减小  D. 先减小后增大
答案：B
27. 介质损耗角正切tgδ随频率升高的变化趋势是（  ）
A. 一直增大  B. 一直减小  C. 先增大后减小  D. 先减小后增大
答案：C
28. 温度升高时，松弛时间τ（  ）
A. 增大  B. 减小  C. 不变  D. 先增大后减小
答案：B
29. 频率升高时，ε′-T曲线的极大值将向（  ）方向移动
A. 低温  B. 高温  C. 不移动  D. 随机移动
答案：B
30. tgδ-T曲线的极大值对应的温度随频率升高将（  ）
A. 降低  B. 升高  C. 不变  D. 不确定
答案：B
31. 计及漏导损耗时，低频段的tgδ主要由（  ）引起
A. 弛豫极化  B. 漏导电流  C. 电子位移极化  D. 离子位移极化
答案：B
32. 当电介质的电导率γ增大时，tgδ的弛豫极大值将（  ）
A. 更加明显  B. 逐渐不明显  C. 不变  D. 消失
答案：B
33. 有损耗电介质的串联等效电路由（  ）组成
A. 理想电容和理想电阻串联  B. 理想电容和理想电阻并联  C. 两个理想电容串联  D. 两个理想电阻串联
答案：A
34. 有损耗电介质的并联等效电路由（  ）组成
A. 理想电容和理想电阻串联  B. 理想电容和理想电阻并联  C. 两个理想电容并联  D. 两个理想电阻并联
答案：B
35. 串联等效电路中，介质损耗角正切tgδ=（  ）
A. ωCₛRₛ  B. 1/(ωCₛRₛ)  C. CₛRₛ  D. 1/(CₛRₛ)
答案：A
36. 并联等效电路中，介质损耗角正切tgδ=（  ）
A. ωCₚRₚ  B. 1/(ωCₚRₚ)  C. CₚRₚ  D. 1/(CₚRₚ)
答案：B
37. 当tgδ很小时，串联等效电容Cₛ与并联等效电容Cₚ的关系是（  ）
A. Cₛ=Cₚ  B. Cₛ＞Cₚ  C. Cₛ＜Cₚ  D. 无固定关系
答案：A
38. 电磁波在介质中的传播速度v与介电常数ε的关系是（  ）
A. v与√ε成正比  B. v与√ε成反比  C. v与ε成正比  D. v与ε成反比
答案：B
39. 复折射率的虚部k反映介质的（  ）
A. 折射能力  B. 吸收能力  C. 极化能力  D. 储能能力
答案：B
40. 无损耗电介质的复折射率虚部k=（  ）
A. 0  B. 1  C. ε′  D. ε″
答案：A
41. 德拜方程中，静态介电常数εₛ与光频介电常数ε∞的关系是（  ）
A. εₛ＞ε∞  B. εₛ＜ε∞  C. εₛ=ε∞  D. 无固定关系
答案：A
42. 转向极化对介电常数的贡献在（  ）频率下最显著
A. 低频  B. 中频  C. 高频  D. 光频
答案：A
43. 电子位移极化对介电常数的贡献在（  ）频率下都存在
A. 仅低频  B. 仅高频  C. 所有  D. 仅中频
答案：C
44. 介质损耗的功率密度w与ε″的关系是（  ）
A. w与ε″成正比  B. w与ε″成反比  C. w与ε″无关  D. w与ε″²成正比
答案：A
45. 当电场频率ω=1/τ时，tgδ达到（  ）
A. 最小值  B. 最大值  C. 零  D. 恒定值
答案：B
46. Cole-Cole图的圆心坐标是（  ）
A. ((εₛ+ε∞)/2, 0)  B. ((εₛ-ε∞)/2, 0)  C. (0, (εₛ+ε∞)/2)  D. (0, (εₛ-ε∞)/2)
答案：A
47. Cole-Cole图的半径是（  ）
A. (εₛ+ε∞)/2  B. (εₛ-ε∞)/2  C. εₛ+ε∞  D. εₛ-ε∞
答案：B
48. 温度对介电常数ε′的影响，低温区ε′随T升高而（  ），高温区随T升高而（  ）
A. 增大；减小  B. 减小；增大  C. 增大；增大  D. 减小；减小
答案：A
49. 漏导损耗对复介电常数的贡献是（  ）
A. -iγ/ω  B. iγ/ω  C. γ/ω  D. -γ/ω
答案：A
50. 有损耗电介质在高频强电场下工作时，若tgδ较大，可能导致（  ）
A. 极化增强  B. 储能增加  C. 介质发热损坏  D. 击穿场强升高
答案：C

### （二）填空题（续）
61. 交变电场中，电介质的特性用（  ）描述，其表达式为（  ），其中实部ε′反映（  ），虚部ε″反映（  ）。
答案：复介电常数ε*；ε*=ε′-iε″；极化能力；能量损耗
62. 复相对介电常数的表达式为（  ），εᵣ″=（  ），其与电导率γ的关系为（  ）。
答案：εᵣ*=εᵣ′-iεᵣ″；γ/ω；γ=ωεᵣ″ε₀
63. 介质损耗角δ是（  ）与（  ）之间的相位差，介质损耗角正切tgδ=（  ）。
答案：电位移D；电场E；ε″/ε′（或εᵣ″/εᵣ′）
64. 介质损耗的定义是（  ），单位时间单位体积的损耗功率w=（  ）。
答案：电介质在单位时间内每单位体积中转化为热能的电能；ωε₀εᵣ′E₀²tgδ（或ωε₀ε″E₀²）
65. 直流电场中，介质损耗功率密度w=（  ），与（  ）成正比。
答案：γE²；电场强度的平方
66. 交变电场中，电位移D与电场E的相位差δ=0时，介质损耗w=（  ），表明（  ）。
答案：0；极化完全跟上电场变化，无能量损耗
67. 弛豫现象是指（  ），产生的原因是（  ）。
答案：极化滞后于电场变化，出现吸收电流和残余电流的现象；存在慢极化（松弛极化）
68. 快极化包括（  ）和（  ），建立时间分别为（  ）和（  ）秒。
答案：电子位移极化；离子位移极化；10⁻¹⁴～10⁻¹⁵；10⁻¹²～10⁻¹³
69. 慢极化包括（  ）、（  ）和（  ），建立时间约为（  ）秒。
答案：转向极化；热离子极化；空间电荷极化；10⁻⁶～10⁻²
70. 极化强度P的表达式为（  ），其中P∞是（  ），Pr是（  ）。
答案：P=P∞+Pr(1-e⁻ᵗ/τ)；位移极化强度；松弛极化强度
71. 松弛时间τ的物理意义是（  ），当t=τ时，Pr=（  ）Prm。
答案：极化强度衰减到初始值1/e所需的时间；0.632
72. 德拜方程的复介电常数形式为（  ），实部ε′=（  ），虚部ε″=（  ）。
答案：ε*=ε∞+(εₛ-ε∞)/(1+iωτ)；ε∞+(εₛ-ε∞)/(1+ω²τ²)；(εₛ-ε∞)ωτ/(1+ω²τ²)
73. 德拜方程中，εₛ是（  ），ε∞是（  ），τ是（  ）。
答案：静态介电常数；光频介电常数；松弛时间常数
74. 当ωτ=1时，ε″达到最大值，其值为（  ），此时tgδ=（  ）。
答案：(εₛ-ε∞)/2；(εₛ-ε∞)/(εₛ+ε∞)
75. 松弛时间τ与温度的关系为（  ），表明温度升高时，τ（  ）。
答案：lnτ=常数+U₀/(kT)；呈指数减小
76. Cole-Cole图是以（  ）为横轴，（  ）为纵轴的图形，单一松弛时间的Cole-Cole图是（  ）。
答案：ε′；ε″；半圆
77. Cole-Cole图的圆心坐标为（  ），半径为（  ），与ε′轴的交点分别为（  ）和（  ）。
答案：((εₛ+ε∞)/2, 0)；(εₛ-ε∞)/2；εₛ（ω→0）；ε∞（ω→∞）
78. 实际电介质的Cole-Cole图常为（  ），表明（  ）。
答案：部分圆弧；存在多个松弛时间
79. 介电性能与温度的关系中，低温区ε′随T升高而（  ），原因是（  ）；高温区ε′随T升高而（  ），原因是（  ）。
答案：增大；e²B/T的影响占主导；减小；A/T的影响占主导（A为与极化率相关的常量）
80. tgδ与温度的关系中，低温区tgδ随T升高而（  ），高温区随T升高而（  ），中间出现（  ）。
答案：增大；减小；极大值
81. 频率升高时，ε′-T曲线的极大值向（  ）方向移动，tgδ极大值对应的温度向（  ）方向移动。
答案：高温；高温
82. 计及漏导损耗时，介质损耗角正切tgδ=（  ），低频段主要由（  ）贡献，高频段主要由（  ）贡献。
答案：(γ+ωε₀(εₛ-ε∞)ωτ/(1+ω²τ²))/(ωε₀(ε∞+(εₛ-ε∞)/(1+ω²τ²)))；漏导电流；松弛极化
83. 当电导率γ增大时，tgδ的弛豫极大值将（  ），当γ很大时，极大值（  ）。
答案：逐渐不明显；完全被淹没
84. 有损耗电介质的等效电路有（  ）和（  ）两种，串联等效电路的有功功率P=（  ），并联等效电路的有功功率P=（  ）。
答案：串联等效电路；并联等效电路；I²Rₛ；U²/Rₚ
85. 串联等效电路中，tgδ=（  ）；并联等效电路中，tgδ=（  ）。
答案：ωCₛRₛ；1/(ωCₚRₚ)
86. 当tgδ很小时，串联等效电容Cₛ与并联等效电容Cₚ的关系为（  ），串联等效电阻Rₛ与并联等效电阻Rₚ的关系为（  ）。
答案：Cₛ=Cₚ=C；Rₚ≈1/(ω²C²Rₛ)
87. 电磁波在介质中的传播速度v=（  ），复折射率N*=（  ），其中n反映（  ），k反映（  ）。
答案：c/√(εᵣμᵣ)；n-ik；折射能力；吸收能力
88. 无损耗电介质的复折射率虚部k=（  ），相对介电常数εᵣ=（  ）。
答案：0；n²
89. 介电色散（弥散）现象是指（  ），本质是（  ）。
答案：交变电场中介电常数随频率变化的现象；极化建立需要时间，不同频率下极化响应不同
90. 产生介质损耗的三种机构是（  ）、（  ）和（  ）。
答案：漏导损耗；慢极化引起的极化滞后损耗；原子离子振动的共振损耗

## 五、强电场下的介质击穿部分
### （一）选择题（共50题）
1. 电介质击穿是指（  ）
A. 电介质极化增强  B. 电介质电导增大  C. 电介质丧失绝缘性能  D. 电介质损耗增大
答案：C
2. 介电强度Eb的定义是（  ）
A. 击穿电压Ub  B. 击穿电场强度Ub/d  C. 电介质的最大电场强度  D. 电介质的最小电场强度
答案：B
3. 电介质击穿的类型不包括（  ）
A. 本征击穿  B. 热击穿  C. 放电击穿  D. 极化击穿
答案：D
4. 本征击穿（电击穿）的本质是（  ）
A. 电子过程  B. 热不平衡  C. 空隙放电  D. 极化过度
答案：A
5. 热击穿的本质是（  ）
A. 电子过程  B. 热不平衡，介质发热损坏  C. 空隙放电  D. 电导增大
答案：B
6. 放电击穿与电介质中的（  ）有关
A. 电子  B. 离子  C. 空隙或空洞  D. 极化
答案：C
7. 电介质击穿的不可逆性适用于（  ）
A. 气体介质  B. 液体介质和固体介质  C. 所有介质  D. 无
答案：B
8. 气体介质击穿后，撤去电压能恢复绝缘性能，称为（  ）
A. 自愈  B. 绝缘恢复  C. 击穿恢复  D. 极化恢复
答案：B
9. 金属化纸介电容器的“自愈”特性是指（  ）
A. 击穿后自动恢复绝缘  B. 击穿后烧掉击穿部位的电极，隔离损坏区域  C. 无击穿现象  D. 极化自动恢复
答案：B
10. 电介质击穿的伏-安特性曲线中，击穿时的特点是（  ）
A. 电流随电压增大而增大  B. 电压不变，电流急剧增大  C. 电流随电压增大而减小  D. 电压电流都不变
答案：B
11. 凝聚态电介质的击穿电场强度范围约为（  ）V/cm
A. 10²～10³  B. 10⁵～10⁶  C. 10⁸～10⁹  D. 10¹⁰～10¹¹
答案：B
12. 影响电介质击穿场强的因素不包括（  ）
A. 介质本身性质  B. 环境条件  C. 电极形状  D. 极化强度
答案：D
13. 气体介质的击穿是由于（  ）
A. 电子热激发  B. 离子热激发  C. 碰撞电离，载流子雪崩增长  D. 极化过度
答案：C
14. 气体介质的电流达到饱和时，电流密度与（  ）无关
A. 电场强度  B. 离子生成速率  C. 极板间距  D. 载流子电荷
答案：A
15. 气体介质的碰撞电离发生在电场强度（  ）时
A. 很弱  B. 中等  C. 很高（E＞10⁶V/m）  D. 任何强度
答案：C
16. 气体放电的形式不包括（  ）
A. 火花放电  B. 辉光放电  C. 电晕放电  D. 极化放电
答案：D
17. 火花放电多发生在（  ）
A. 低气压  B. 常压附近  C. 高气压  D. 任何气压
答案：B
18. 辉光放电多发生在（  ）
A. 低气压（几十毫米汞柱）  B. 常压  C. 高气压  D. 真空
答案：A
19. 电晕放电的特点是（  ）
A. 电极尖端出现微光  B. 均匀辉光区  C. 明亮连续弧光  D. 细光束火花
答案：A
20. 电弧放电的特点是（  ）
A. 电极尖端出现微光  B. 均匀辉光区  C. 明亮连续弧光，温度极高  D. 细光束火花
答案：C
21. 固体介质的本征击穿与（  ）有关
A. 电子  B. 离子  C. 空隙  D. 温度
答案：A
22. 固体介质的热击穿与（  ）有关
A. 电子过程  B. 电导率和散热条件  C. 空隙放电  D. 极化
答案：B
23. 液体介质的击穿与（  ）关系密切
A. 杂质  B. 电子  C. 离子  D. 温度
答案：A
24. 电介质的击穿电压Ub与介质厚度d的关系为（  ）
A. Ub与d成正比  B. Ub与d成反比  C. Ub与√d成正比  D. 无固定关系
答案：A
25. 电极形状对击穿场强的影响是（  ）
A. 电极曲率半径越小，击穿场强越高  B. 电极曲率半径越小，击穿场强越低  C. 无影响  D. 不确定
答案：B
26. 环境温度升高时，电介质的击穿场强（  ）
A. 升高  B. 降低  C. 不变  D. 先升高后降低
答案：B
27. 湿度增大时，固体介质的击穿场强（  ）
A. 升高  B. 降低  C. 不变  D. 先升高后降低
答案：B
28. 气体介质的击穿场强与气压的关系是（  ）
A. 气压越高，击穿场强越高  B. 气压越高，击穿场强越低  C. 无关  D. 先升高后降低
答案：A
29. 本征击穿的击穿场强（  ）热击穿的击穿场强
A. 高于  B. 低于  C. 等于  D. 不确定
答案：A
30. 电介质在（  ）电场下的击穿场强最高
A. 直流  B. 交流  C. 脉冲  D. 锯齿波
答案：C
31. 固体介质的击穿是（  ）的
A. 可逆  B. 不可逆  C. 部分可逆  D. 不确定
答案：B
32. 液体介质的击穿多属于（  ）
A. 本征击穿  B. 热击穿  C. 放电击穿  D. 杂质击穿
答案：D
33. 气体介质的击穿场强与（  ）无关
A. 气压  B. 电极间距  C. 极化率  D. 电场均匀度
答案：C
34. 电晕放电属于（  ）
A. 局部放电  B. 完全击穿  C. 热击穿  D. 本征击穿
答案：A
35. 局部放电是指（  ）
A. 整个介质击穿  B. 介质局部区域放电，未贯通电极  C. 热击穿  D. 本征击穿
答案：B
36. 影响局部放电的因素不包括（  ）
A. 介质中的空隙  B. 电场强度  C. 极化强度  D. 电极形状
答案：C
37. 电介质的击穿场强Eb是表征其（  ）的重要参数
A. 极化能力  B. 绝缘性能极限  C. 损耗程度  D. 电导特性
答案：B
38. 本征击穿的发生时间（  ）
A. 极短  B. 较短  C. 较长  D. 与热击穿相当
答案：A
39. 热击穿的发生时间（  ）
A. 极短  B. 较短  C. 较长  D. 与本征击穿相当
答案：C
40. 电介质的击穿场强测量时，需要消除（  ）的影响
A. 极化  B. 电导  C. 电极边缘电场集中  D. 损耗
答案：C
41. 纯净液体介质的击穿场强（  ）含杂质液体介质的击穿场强
A. 高于  B. 低于  C. 等于  D. 不确定
答案：A
42. 晶体介质的击穿场强（  ）非晶态介质的击穿场强
A. 高于  B. 低于  C. 等于  D. 不确定
答案：A
43. 电介质的击穿场强随厚度增加而（  ）
A. 升高  B. 降低  C. 不变  D. 先升高后降低
答案：B
44. 交流电场下，电介质的击穿场强（  ）直流电场下的击穿场强
A. 高于  B. 低于  C. 等于  D. 不确定
答案：B
45. 脉冲电场的脉宽越短，电介质的击穿场强（  ）
A. 越高  B. 越低  C. 不变  D. 先升高后降低
答案：A
46. 电介质的击穿过程是（  ）
A. 能量积累过程  B. 极化过程  C. 电导过程  D. 损耗过程
答案：A
47. 本征击穿的能量来源是（  ）
A. 电场能量  B. 热能  C. 极化能量  D. 化学能
答案：A
48. 热击穿的能量来源是（  ）
A. 电场能量  B. 热能  C. 极化能量  D. 化学能
答案：B
49. 放电击穿的能量来源是（  ）
A. 电场能量  B. 空隙中的放电能量  C. 极化能量  D. 化学能
答案：B
50. 提高电介质击穿场强的方法不包括（  ）
A. 提高介质纯度  B. 改善电极形状  C. 增大介质厚度  D. 优化环境条件
答案：C

### （二）填空题（共50题）
1. 电介质击穿是指在（  ）作用下，电介质（  ）的现象，表征其绝缘性能极限的参数是（  ）。
答案：强电场；丧失绝缘性能；击穿场强Eb
2. 介电强度Eb的定义式为（  ），单位是（  ）。
答案：Eb=Ub/d；V/m（或V/cm）
3. 电介质击穿的三种基本类型是（  ）、（  ）和（  ），分别取决于（  ）、（  ）和（  ）。
答案：本征击穿；热击穿；放电击穿；电子过程；介质电导率与散热条件；介质中的空隙或空洞
4. 本征击穿又称（  ），其本质是（  ）过程，击穿场强（  ）；热击穿由（  ）产生，与（  ）有关。
答案：电击穿；电子电导；高；热不平衡；周围温度和散热条件
5. 绝缘性能的破坏对（  ）和（  ）是不可逆的，对（  ）是可逆的，称为（  ）。
答案：固体介质；液体介质；气体介质；绝缘恢复
6. 金属化纸介电容器的“自愈”特性是指（  ），与绝缘恢复的区别是（  ）。
答案：局部击穿时，放电能量烧掉击穿部位的金属膜电极，隔离损坏区域；自愈是隔离损坏部位，绝缘恢复是气体本身恢复绝缘性能
7. 电介质击穿的伏-安特性曲线中，击穿前电流与电压符合（  ），击穿时（  ），电流急剧增大。
答案：欧姆定律；电压保持不变
8. 强电场的概念是相对的，凝聚态电介质的击穿场强范围约为（  ）V/cm，从原子尺度看，这些电场（  ）。
答案：10⁵～10⁶；很低
9. 电击穿是一种（  ）现象，能量通过（  ）传递到介质分子。
答案：集体；电子或离子（从电场获得足够能量）
10. 影响电介质击穿场强的因素有（  ）、（  ）、（  ）和（  ）。
答案：介质本身性质和组分；环境条件；电极形状；施加电场的形式
11. 气体介质的击穿是由于（  ），载流子（  ）增长，电流无限增大。
答案：碰撞电离；雪崩似地
12. 气体分子的电离来源有（  ）、（  ）和（  ），电离分为（  ）和（  ）。
答案：碰撞电离；光电离；热电离；体积电离；表面电离
13. 体积电离发生在（  ），其电离过程决定于（  ）；表面电离发生在（  ），其电流主要与（  ）有关。
答案：气体体积内；气体的性质；金属电极表面；电极金属的特性
14. 气体放电的形式有（  ）、（  ）、（  ）和（  ），分别发生在（  ）、（  ）、（  ）和（  ）条件下。
答案：火花放电；辉光放电；电晕放电；电弧放电；常压附近；低气压；电极曲率半径小、电场不均匀；电源功率大、外电路电阻小
15. 火花放电的特点是（  ），辉光放电的特点是（  ）。
答案：气隙中突然出现明亮火花，电源功率不大时瞬时熄灭；电极间出现均匀、明暗相间的辉光区，电流小、电极温度低
16. 电晕放电的特点是（  ），电弧放电的特点是（  ）。
答案：电极尖端附近出现暗蓝色微光，发出声音，属于局部放电；火花放电后发展为连续弧光，温度极高
17. 固体介质的本征击穿与（  ）有关，热击穿与（  ）和（  ）有关。
答案：电子过程；介质电导率；散热条件
18. 液体介质的击穿多与（  ）有关，纯净液体的击穿场强（  ）含杂质液体。
答案：杂质；高于
19. 局部放电是指（  ），常见于（  ）的电介质中。
答案：介质局部区域放电，未贯通电极的放电现象；含有空隙或缺陷
20. 电介质的击穿电压Ub是指（  ），其与介质厚度d的关系为（  ）（忽略边缘效应）。
答案：导致介质击穿的最小电压；Ub=Eb·d
21. 电极形状对击穿场强的影响表现为（  ），因此测量时需（  ）。
答案：电极曲率半径越小，电场越集中，击穿场强越低；消除电极边缘的高电场集中效应
22. 环境温度升高时，电介质的击穿场强（  ），原因是（  ）。
答案：降低；温度升高使介质电导率增大，热击穿更容易发生
23. 环境湿度增大时，固体介质的击穿场强（  ），原因是（  ）。
答案：降低；介质表面吸附水膜，表面电导增大，易发生表面击穿
24. 气体介质的击穿场强与气压的关系为（  ），原因是（  ）。
答案：气压越高，击穿场强越高；气压高时，气体分子密度大，电子碰撞次数多，不易积累足够能量产生碰撞电离
25. 本征击穿的发生时间（  ），热击穿的发生时间（  ），放电击穿的发生时间介于（  ）之间。
答案：极短（微秒级以下）；较长（毫秒级以上）；两者
26. 交流电场下的击穿场强（  ）直流电场下的击穿场强，原因是（  ）。
答案：低于；交流电场下介质存在周期性极化和损耗，易发热导致热击穿
27. 脉冲电场的脉宽越短，电介质的击穿场强（  ），原因是（  ）。
答案：越高；脉宽短，介质来不及积累足够热量，热击穿不易发生，本征击穿占主导
28. 提高电介质击穿场强的方法有（  ）、（  ）、（  ）和（  ）。
答案：提高介质纯度；改善电极形状；优化环境条件（降低温度、湿度）；减少介质中的空隙和缺陷
29. 晶体介质的击穿场强（  ）非晶态介质，原因是（  ）。
答案：高于；晶体结构规则，缺陷少，电子不易发生雪崩式倍增
30. 电介质的击穿过程是（  ）的过程，本征击穿是（  ）的积累，热击穿是（  ）的积累。
答案：能量；电场能量；热能
31. 本征击穿的临界电场强度由（  ）决定，热击穿的临界电场强度由（  ）决定。
答案：介质的电子结构；介质的热导率、电导率和散热条件
32. 液体介质的击穿可分为（  ）和（  ），纯净液体以（  ）为主，含杂质液体以（  ）为主。
答案：本征击穿；杂质击穿；本征击穿；杂质击穿
33. 固体介质的击穿可分为（  ）、（  ）和（  ），在低温、短脉宽电场下以（  ）为主，在高温、长时电场下以（  ）为主。
答案：本征击穿；热击穿；放电击穿；本征击穿；热击穿
34. 气体介质的绝缘恢复速度（  ）液体和固体介质，原因是（  ）。
答案：快；气体分子流动性强，击穿后分子结构易恢复，无永久性损坏
35. 电晕放电的危害是（  ），防止方法是（  ）。
答案：产生损耗、腐蚀电极、干扰通信；增大电极曲率半径，使电场均匀
36. 局部放电的危害是（  ），防止方法是（  ）。
答案：逐步侵蚀介质，降低击穿场强，最终导致完全击穿；减少介质中的空隙和缺陷，提高介质纯度
37. 电介质的击穿场强测量时，试样需（  ），周围气氛需（  ）。
答案：纯净无缺陷；仔细控制
38. 击穿场强Eb是表征电介质（  ）的重要参数，与（  ）、（  ）和（  ）并列。
答案：基本性质；极化；电导；损耗
39. 理想电介质的击穿场强（  ），实际电介质的击穿场强（  ），原因是（  ）。
答案：无穷大；有限；实际电介质存在杂质、缺陷和空隙
40. 电介质的击穿与极化的关系是（  ），强极化可能（  ）击穿。
答案：极化过强可能导致局部电场集中；促进
41. 电介质的击穿与电导的关系是（  ），电导增大可能（  ）击穿。
答案：电导增大导致介质发热；促进热
42. 电介质的击穿与损耗的关系是（  ），损耗增大可能（  ）击穿。
答案：损耗增大导致介质发热；促进热
43. 气体介质的击穿电压随电极间距增大而（  ），当间距过大时，击穿电压增长（  ），原因是（  ）。
答案：增大；变慢；电场不均匀性增加，边缘效应显著
44. 固体介质的击穿电压随厚度增加而（  ），当厚度过大时，击穿电压增长（  ），原因是（  ）。
答案：增大；变慢；厚度增加使介质中的缺陷和杂质增多，易发生局部击穿
45. 液体介质的击穿电压随电极间距增大而（  ），与气体介质相比，增长（  ），原因是（  ）。
答案：增大；更快；液体介质的电场均匀性更好，边缘效应影响小
46. 直流电场下，电介质的击穿具有（  ）效应，即击穿电压随加压时间（  ），原因是（  ）。
答案：老化；延长而降低；长时间电场作用下，介质中的杂质和缺陷逐渐发展，电导和损耗增大
47. 交流电场下，电介质的击穿电压与频率有关，频率升高时，击穿电压（  ），原因是（  ）。
答案：降低；频率升高使介质极化损耗增大，发热加剧，易发生热击穿
48. 脉冲电场下，电介质的击穿电压与脉宽有关，脉宽增大时，击穿电压（  ），原因是（  ）。
答案：降低；脉宽增大使介质有足够时间积累热量，热击穿更容易发生
49. 电介质的击穿场强与温度的关系为（  ），低温时（  ）击穿占主导，高温时（  ）击穿占主导。
答案：温度升高，击穿场强降低；本征；热
50. 改善电介质击穿性能的核心是（  ）、（  ）和（  ），减少（  ）的影响。
答案：提高介质纯度；优化介质结构；改善工作条件；杂质、缺陷和热效应

## 六、综合基础题
### （一）选择题（共30题）
1. 电介质物理研究的四大核心内容是（  ）
A. 极化、电导、损耗、击穿  B. 极化、电导、磁场、击穿  C. 极化、电场、损耗、击穿  D. 极化、电导、损耗、磁场
答案：A
2. 表征电介质极化特性的宏观参数是（  ）
A. 电导率  B. 介电常数  C. 损耗角正切  D. 击穿场强
答案：B
3. 表征电介质电导特性的宏观参数是（  ）
A. 介电常数  B. 电导率  C. 损耗角正切  D. 击穿场强
答案：B
4. 表征电介质能量损耗的宏观参数是（  ）
A. 介电常数  B. 电导率  C. 损耗角正切  D. 击穿场强
答案：C
5. 表征电介质绝缘极限的宏观参数是（  ）
A. 介电常数  B. 电导率  C. 损耗角正切  D. 击穿场强
答案：D
6. 真空介电常数ε₀的数值约为（  ）F/m
A. 8.85×10⁻¹²  B. 8.85×10⁻¹⁰  C. 1×10⁻¹²  D. 1×10⁻¹⁰
答案：A
7. 相对介电常数εᵣ是（  ）
A. 有量纲  B. 纯数  C. 小于1  D. 等于1
答案：B
8. 电偶极矩μ的定义式为（  ）
A. μ=q/l  B. μ=ql  C. μ=l/q  D. μ=q²l
答案：B
9. 极化强度P的单位是（  ）
A. C/m  B. C/m²  C. F/m  D. S/m
答案：B
10. 电位移矢量D的定义式为（  ）
A. D=ε₀E  B. D=ε₀E+P  C. D=εE+P  D. D=ε₀P
答案：B
11. 高斯定理在有介质时的表达式为（  ）
A. ∮E·dS=Σq/ε₀  B. ∮D·dS=Σq自由  C. ∮E·dS=Σq自由  D. ∮D·dS=Σq/ε₀
答案：B
12. 平行极板电容器的电容量公式为（  ）
A. C=ε₀εᵣA/d  B. C=ε₀A/d  C. C=εᵣA/d  D. C=ε₀εᵣd/A
答案：A
13. 电子位移极化的建立时间约为（  ）秒
A. 10⁻¹⁴～10⁻¹⁵  B. 10⁻¹²～10⁻¹³  C. 10⁻⁶～10⁻²  D. 10⁰～10²
答案：A
14. 转向极化的建立时间约为（  ）秒
A. 10⁻¹⁴～10⁻¹⁵  B. 10⁻¹²～10⁻¹³  C. 10⁻⁶～10⁻²  D. 10⁰～10²
答案：C
15. 克劳修斯-莫索缔方程的表达式为（  ）
A. (ε-1)/(ε+2)=Nα/(3ε₀)  B. (ε+1)/(ε-2)=Nα/(3ε₀)  C. (ε-1)/(ε+2)=3Nα/ε₀  D. (ε+1)/(ε-2)=3Nα/ε₀
答案：A
16. 德拜方程的核心是描述（  ）与频率的关系
A. 介电常数  B. 电导率  C. 击穿场强  D. 极化强度
答案：A
17. 介质损耗角正切tgδ的表达式为（  ）
A. tgδ=ε′/ε″  B. tgδ=ε″/ε′  C. tgδ=γ/ε  D. tgδ=ε/γ
答案：B
18. 复介电常数的虚部ε″=（  ）
A. γ/ω  B. ω/γ  C. γω  D. 1/(γω)
答案：A
19. 洛仑兹场的表达式为（  ）
A. Ei=E+P/(3ε₀)  B. Ei=E-P/(3ε₀)  C. Ei=E+3P/ε₀  D. Ei=E-3P/ε₀
答案：A
20. 阿佛加德罗常数N₀的数值约为（  ）mol⁻¹
A. 6.06×10²³  B. 6.06×10²¹  C. 6.06×10²⁵  D. 6.06×10²⁷
答案：A
21. 玻尔兹曼常数k的数值约为（  ）J/K
A. 1.38×10⁻²³  B. 1.38×10⁻²¹  C. 1.38×10⁻²⁵  D. 1.38×10⁻²⁷
答案：A
22. 电介质的电阻率范围通常为（  ）Ω·m
A. 10⁻⁸～10⁻⁶  B. 10⁶～10⁸  C. 10⁹～10²²  D. 10²²～10³⁰
答案：C
23. 半导体的禁带宽度约为（  ）eV
A. 0～0.5  B. 0.5～1.5  C. 1.5～7  D. 7～10
答案：B
24. 电介质的禁带宽度约为（  ）eV
A. 0～0.5  B. 0.5～1.5  C. 1.5～7  D. 7～10
答案：C
25. 空间电荷极化主要发生在（  ）中
A. 均匀介质  B. 非均匀介质  C. 极性介质  D. 非极性介质
答案：B
26. 离子位移极化主要发生在（  ）中
A. 非极性液体  B. 离子晶体  C. 极性气体  D. 非晶态固体
答案：B
27. 热离子极化属于（  ）
A. 快极化  B. 慢极化  C. 电子极化  D. 离子极化
答案：B
28. Cole-Cole图的核心是反映（  ）的分布
A. 介电常数  B. 电导率  C. 松弛时间  D. 击穿场强
答案：C
29. 电介质的介电常数随温度升高而（  ）（非极性介质）
A. 增大  B. 减小  C. 不变  D. 先增大后减小
答案：B
30. 电介质的介电常数随频率升高而（  ）
A. 增大  B. 减小  C. 不变  D. 先增大后减小
答案：B

### （二）填空题（共30题）
1. 电介质是在电场作用下具有（  ）并能长期存在电场的物质，主要作用是（  ）。
答案：极化能力；储能
2. 电介质与导体的本质区别是（  ），电介质在静电平衡下内部（  ）电场。
答案：电介质内部无自由电荷，导体内部有自由电荷；仍有
3. 电介质的四大基本参数是（  ）、（  ）、（  ）和（  ）。
答案：介电常数ε；电导率γ；损耗角正切tgδ；击穿场强Eb
4. 电介质按聚集态可分为（  ）、（  ）和（  ），按分子电荷分布可分为（  ）和（  ）。
答案：气体介质；液体介质；固体介质；极性介质；非极性介质
5. 库仑定律的表达式为（  ），其中εᵣ是（  ），K是（  ）。
答案：F=K·q₁q₂/(εᵣr²)·r₁₂；相对介电常数；比例常数
6. 电场强度E的定义式为（  ），单位是（  ）。
答案：E=F/q；V/m（或N/C）
7. 电势φ的定义是（  ），单位是（  ）。
答案：单位正电荷从该点移到无穷远处电场力所作的功；伏特（V）
8. 电力线的三个性质是（  ）、（  ）和（  ）。
答案：起始于正电荷或无穷远，终止于负电荷或无穷远，不中断；不相交；不闭合
9. 电通量的定义式为（  ），通过闭合面的电通量与（  ）有关。
答案：dΦ=E·dS；闭合面所包围的电量代数和
10. 极化强度P的定义是（  ），与束缚电荷面密度σ'的关系为（  ）（法线平行于电场）。
答案：电介质每单位体积的偶极矩；P=σ'
11. 线性电介质的极化强度P与电场强度E的关系为（  ），其中χ是（  ）。
答案：P=χε₀E；极化系数
12. 极化系数χ与相对介电常数εᵣ的关系为（  ）。
答案：χ=εᵣ-1
13. 电位移矢量D与电场强度E的关系为（  ），在各向同性电介质中为（  ）。
答案：D=ε₀E+P；D=ε₀εᵣE
14. 常见的极化类型有（  ）、（  ）、（  ）、（  ）和（  ）。
答案：电子位移极化；离子位移极化；转向极化；热离子极化；空间电荷极化
15. 电子位移极化的极化率αₑ=（  ），与（  ）成正比。
答案：4πε₀r³；原子半径的立方
16. 转向极化的极化率α_d=（  ），与（  ）成反比。
答案：μ₀²/(3kT)；绝对温度T
17. 热离子极化的极化率α_T=（  ），与（  ）成反比。
答案：q²δ²/(12kT)；绝对温度T
18. 克劳修斯-莫索缔方程建立了（  ）与（  ）之间的关系。
答案：宏观介电常数ε；微观分子极化率α
19. 洛仑兹场适用于（  ）、（  ）和（  ）等介质。
答案：低气压气体；非极性液体；具有立方点阵结构的离子晶体
20. 德拜方程适用于（  ）的电介质，描述了（  ）与频率的关系。
答案：单一松弛时间；介电常数和损耗因子
21. 介质损耗的三种机构是（  ）、（  ）和（  ）。
答案：漏导损耗；极化滞后损耗；共振损耗
22. 直流电场下的介质损耗功率P=（  ），交变电场下的介质损耗功率P=（  ）。
答案：U²/R；UIcosφ（或U²ωCtgδ）
23. 绝缘电阻R的定义式为（  ），与电导率γ的关系为（  ）。
答案：R=U/I；R=1/(γA/d)（或R=d/(γA)）
24. 电介质的击穿场强Eb是（  ）与（  ）的比值。
答案：击穿电压Ub；介质厚度d
25. 气体介质的击穿是由于（  ），固体介质的击穿主要有（  ）和（  ）两种类型。
答案：碰撞电离导致载流子雪崩增长；本征击穿；热击穿
26. 复介电常数的表达式为（  ），实部反映（  ），虚部反映（  ）。
答案：ε*=ε′-iε″；极化能力；能量损耗
27. 介质损耗角δ是（  ）与（  ）的相位差，tgδ=（  ）。
答案：电容电流Ic；合成电流I；ε″/ε′
28. 弛豫时间τ是描述（  ）的物理量，与温度的关系为（  ）。
答案：松弛极化建立和衰减速度；τ随温度升高呈指数减小
29. Cole-Cole图是以（  ）为横轴，（（  ）为纵轴，单一松弛时间的图形为（  ）。
答案：ε′；ε″；半圆
30. 电介质物理的研究目的是（  ），为（  ）提供科学依据。
答案：揭示电介质基本特性的物理本质，探讨电场作用下物理过程与结构组成的规律；研制、开发、应用新型电介质
